Repository: CHlNlTO/fairpoint-software

# Fairpoint Software - Tax & Accounting Platform

A modern, scalable tax and accounting software platform built with Next.js 15, featuring a feature-based architecture with strict architectural boundaries.

## 🚀 Quick Start

```bash

# Run development server
pnpm dev

# Start production server
pnpm start
```

Open [http://localhost:3000](http://localhost:3000) to view the application.

## 📋 Available Scripts

| Command             | Description               |
| ------------------- | ------------------------- |
| `pnpm dev`          | Start development server  |
| `pnpm build`        | Build for production      |
| `pnpm start`        | Start production server   |
| `pnpm lint`         | Run ESLint                |
| `pnpm lint:fix`     | Fix ESLint issues         |
| `pnpm format`       | Format code with Prettier |
| `pnpm format:check` | Check code formatting     |

## 🏗️ Architecture Overview

### Feature-Based Architecture with Boundaries

This project enforces a strict **feature-based architecture** using ESLint boundaries plugin to prevent architectural violations and ensure maintainable, scalable code.

#### Architectural Layers

```
/
├── app/                    # Next.js App Router (pages, layouts)
├── components/             # Shared UI components
├── features/               # Feature modules (isolated)
├── lib/                    # Shared utilities
├── hooks/                  # Shared custom hooks
├── server/                 # Server-side logic
├── drizzle/                # Database schema and migrations
└── data/                   # Static data and constants
```

#### Boundary Rules

| Layer          | Can Import From            | Purpose                                      |
| -------------- | -------------------------- | -------------------------------------------- |
| **Shared**     | Other shared modules only  | Reusable utilities, components, server logic |
| **Feature**    | Shared + same feature only | Self-contained feature modules               |
| **App**        | Shared + any feature       | Next.js pages and layouts                    |
| **Restricted** | Nothing                    | Root files and task utilities                |

### Feature Structure Example

```
/features/business-registration/
├── components/
│   ├── business-registration-wizard.tsx
│   ├── steps/
│   └── ui/
├── hooks/
├── lib/
│   ├── schemas.ts
│   └── types.ts
└── index.ts
```

## 🛠️ Technology Stack

### Core Framework

- **Next.js 15.4.6** - React framework with App Router
- **React 19.1.0** - UI library
- **TypeScript 5** - Type safety

### Styling & UI

- **Tailwind CSS v4** - Utility-first CSS framework
- **shadcn/ui** - Modern component library (New York style)
- **Radix UI** - Accessible component primitives
- **Framer Motion** - Animation library

### State Management

- **TanStack Query v5** - Server state management
- **Zustand** - Client-side global state
- **React Hook Form** - Form state management
- **Zod** - Schema validation

### Database & Backend

- **Drizzle ORM** - Type-safe database queries
- **Clerk** - Authentication (inferred from business context)

### Development Tools

- **ESLint** - Code linting with boundaries enforcement
- **Prettier** - Code formatting
- **Husky** - Git hooks
- **lint-staged** - Staged file processing
- **pnpm** - Package manager

## 📁 Project Structure

```
├── /
│   ├── app/                          # Next.js App Router
│   │   ├── globals.css              # Global styles
│   │   ├── layout.tsx               # Root layout
│   │   └── page.tsx                 # Home page
│   ├── components/                   # Shared components
│   │   ├── ui/                      # shadcn/ui components
│   │   ├── animate-ui/              # Custom animated components
│   │   ├── providers/               # React providers
│   │   └── theme-provider.tsx       # Theme management
│   ├── features/                     # Feature modules
│   │   └── [feature-name]/          # Individual features
│   ├── hooks/                        # Shared custom hooks
│   ├── lib/                          # Utility functions
│   │   ├── utils.ts                 # Common utilities
│   │   └── store.ts                 # Query client config
│   ├── server/                       # Server-side logic
│   │   └── [domain]/                # Domain-specific server code
│   ├── drizzle/                      # Database schema
│   │   └── schemas/                 # Table definitions
│   └── data/                         # Static data
├── components.json                   # shadcn/ui configuration
├── eslint.config.mjs                # ESLint configuration
├── next.config.ts                   # Next.js configuration
├── package.json                     # Dependencies and scripts
├── postcss.config.mjs               # PostCSS configuration
├── prettier.config.js               # Prettier configuration
├── tailwind.config.ts               # Tailwind configuration

## 🔧 Configuration Files

File: app/Desktop/cases/T17560DE/txt/2024.01.04 Zeichnung (fremdsprachig).txt
2024010408564500DE 04.01.2024 DPMADirekt
20
FIG. 1
22
TSMP20231228US02 1
2024010408564500DE 04.01.2024 DPMADirekt
26
20
FIG. 2
26
TSMP20231228US02 2
2024010408564500DE 04.01.2024 DPMADirekt
26
20
FIG. 3
TSMP20231228US02 3
2024010408564500DE 04.01.2024 DPMADirekt
26
20
FIG. 4A
32
TSMP20231228US02 4
2024010408564500DE 04.01.2024 DPMADirekt
Tl
T2
26-----Z--
(
X
32B 32B21 32B
V
'
i #'
I ,
# %
# %
1
,
1
26
22A
22B1 22
,
32B }
.-------- 32
.-- 32A
20
FIG. 4B
TSMP20231228US02 5
2024010408564500DE 04.01.2024 DPMADirekt
26
20
FIG. 5
32
TSMP20231228US02 6
2024010408564500DE 04.01.2024 DPMADirekt
FIG. 6A
32
TSMP20231228US02 7
2024010408564500DE 04.01.2024 DPMADirekt
36
36
34
326 326
26
- 226122
,
-
2 A
3213 }
32
,-- 32A
26
20
28
37
36 36
36 36
34 34 37
36 36
36 36
34 34
36
36
34
36
36
34
3213 }
32
-
32B
2261 22
,
22A
20
FIG. 66 FIG. 6C
TSMP20231228US02 8
2024010408564500DE 04.01.2024 DPMADirekt
38
26
20
FIG. 7
32
TSMP20231228US02 9
2024010408564500DE 04.01.2024 DPMADirekt
38
38'
38' 26
20
20'
42 42
20'
20
37
36
34 /3242
7
37
4
\-f`41
·
f`41
38
-
32E1
32A
42
FIG. 8A FIG. 8B
22'
TSMP20231228US02 10
2024010408564500DE 04.01.2024 DPMADirekt
26T
26
20
FIG. 8C
26
TSMP20231228US02 11
2024010408564500DE 04.01.2024 DPMADirekt
20''
20 ---"-
38
37
36
34
22B--
N--.
42 -\
22B-
-
22B-
-
44 --------73
20
/3 42
37
-----"-\----- 38
22A
22A
22A
K J
·/`44
\-7
'44
FIG. 9A FIG. 96
22'
TSMP20231228US02 12
2024010408564500DE 04.01.2024 DPMADirekt
38'
20
FIG. 10A
37
38
44
37
FIG. 106
38
-
22'
TSMP20231228US02 13
2024010408564500DE 04.01.2024 DPMADirekt
52
36
34
26
20
32
>
-
28
50
>-37
50
38
44
52
48
20
37 37
36
34 /
32
22A
48
22A
22A
32A
1·1
`44 L1
FIG. 11A FIG. 11B
32
38
-22'
TSMP20231228US02 14
2024010408564500DE 04.01.2024 DPMADirekt
38
52
50
26
20
FIG. 11C
TSMP20231228US02 15
2024010408564500DE 04.01.2024 DPMADirekt
34
32B
`--\
22B
22B
22B
-
-
N._.--
-__Z--
--/---
--\--
j
32B
22A
22A
----/--
22A
26
1
32B
20
20'
2
/
32B
50
38
44
37
52 34
22B--
N--
I --Yi-
22A
22B-
-
48 I Z22A -
-
2213--
N---
22A
--
"1----
/
32
20
48
iii
-
3-213
32A
48
`
f`44 -
`
1
`44
FIG. 12A FIG. 12B
32
38
22'
TSMP20231228US02 16
2024010408564500DE 04.01.2024 DPMADirekt
58 58
32
58
22B
22B
22B
58
3
2B
--z
---
22A
--/--
22A
--/--
22A
26
32B
20
32B 58
2
28
_
../
32B
7
20'
50
38
44
52
48
-
22B--
N---
3
22B--
N---
22B---
\-
--Y-
1
-
22A
--
"7-----
/
20
48
22A -
22A
\
iii
-
3-28
32A
H`44 11
±3
N
7
`44
32
FIG. 13A FIG. 13B
38
22'
TSMP20231228US02 17
2024010408564500DE 04.01.2024 DPMADirekt
58 58
58
22B-
t---
22BIN---
22B4\----
26
58
22B
22B
--(---
22B
20
58
-,----.20 ,
50
44
52
22B
22B
4-
22B
20
58
48
58 -
58
F
32B
32A
58
'
1
44
\ 58
58 48
FIG. 14A FIG. 14B
52
38
32 50
TSMP20231228US02 18
2024010408564500DE 04.01.2024 DPMADirekt
82
80A
76-N
74-N-
68
66 -70
64 1 62
-
22B
22B
22B
26
68
22B 661_ 62
4
22BM6
661_
4 62
22BMr
666j_
4 62
20
FIG. 15A
78
68
62
82
80B
80A
FIG. 15B
68
66 j_
64 62
80A 80B
52
TSMP20231228US02 19
2024010408564500DE 04.01.2024 DPMADirekt
52
50
26
20
FIG. 15C
TSMP20231228US02 20
2024010408564500DE 04.01.2024 DPMADirekt
26
FIG. 15D
22'
32
B }
32A 32
26
TSMP20231228US02 21
2024010408564500DE 04.01.2024 DPMADirekt
200
Forming a multilayer stack on a substrate
Patterning the multilayer stack to form
multilayer semiconductor stacks
Forming STI regions
Recessing STI regions to form protruding fins
7\y 202
7\../ 204
206
7\
y 208
Depositing a composite dielectric layer including a
210
conformal layer and a non-conformal layer
Depositing a dummy gate electrode layer
Patterning the dummy gate electrode layer
212
7\../ 214
Forming gate spacers
216
Etching the exposed dielectric layer 7\2 218
·
Etching protruding fins 7\./ 220
Laterally recessing sacrificial semiconductor layers
Forming inner spacers
Forming source/drain regions
Forming CESL and lLD
7\
y 222
/"\Y 224
7\./ 226
228
Planarizing to reveal dummy gate electrodes
Removing dummy gate electrodes
Etching the composite dielectric layer
7\
y 232
7-
\-/ 234
Removing the sacrificial semiconductor layers
Forming replacement gate stacks
4
238
Forming contact plugs /
-
-
\y 240
FIG. 16
TSMP20231228US02 22

File: app/Desktop/cases/T17560DE/txt/2024.05.16 OA1.txt
Datum: 16.05.2024
Aktenzeichen: 10 2024 100 165.8
Stand der Technik
Zur Beurteilung der Patentfähigkeit sind folgende Druckschriften relevant, deren
Nummerierung auch für das weitere Verfahren gilt:
D1 DE 10 2020 114 865 A1
D2 DE 10 2021 120 584 A1
D3 US 2021 / 0 098 458 A1
D4 US 2019 / 0 385 916 A1
Geltende Unterlagen
Der Prüfung gemäß § 44 PatG liegen die fremdsprachigen Anmeldeunterlagen vom
02.01.2024, eingegangen im Deutschen Patent- und Markenamt am 04.01.2024, mit 20
Ansprüchen zugrunde.
Fachmann
Als Fachmann gemäß § 4 PatG ist vorliegend ein Diplom-Physiker oder Elektrotechnik-
Ingenieur mit Hochschulabschluss (oder eine Person mit entsprechendem Abschluss)
anzusehen, der über mehrere Jahre Berufserfahrung auf dem Gebiet der Entwicklung von
Halbleiterbauteilen verfügt.
Fremdsprachige Unterlagen
Die nachfolgende Prüfung der Anmeldung ist insoweit als vorläufig anzusehen, als dass
sich Abweichungen aufgrund einer später eingereichten Übersetzung ergeben können.
P 2401/7.12
Eine Patenterteilung vor der Einreichung der Übersetzung kann nicht in Aussicht gestellt
werden. Bei Weiterverfolgung der Anmeldung wird hiermit aufgefordert (vgl. § 35a (3)
PatG) die Übersetzung mit der Eingabe einzureichen.
I. Formelle Mängel
Würdigung des Standes der Technik (§ 34 (7) PatG):
Der Stand der Technik der Druckschriften D1 bis D4 ist in der Beschreibung darzulegen.
Bezugszeichen in Patentansprüchen (§ 9 (9) PatV):
Die in den Patentansprüchen angegebenen Merkmale sind mit ihren Bezugszeichen zu
versehen.
Unnötige Angaben (§ 10 (3) PatV):
In der Beschreibung sind keine Angaben aufzunehmen, die zum Erläutern der Erfindung
offensichtlich nicht notwendig sind. Für das weitere Verständnis und die Durchführung der
vorliegenden Erfindung sind die folgenden Absätze, Sätze bzw. Satzteile nicht erforderlich
und somit zu streichen:
- [0001] (ganz)
- [0077] (ganz)
Die genannten Mängel können, sollten sie im Zuge einer weiteren Eingabe nicht
abgestellt werden, zu einer Zurückweisung der Anmeldung führen.
II. Zur Patentfähigkeit der Patentansprüche
Zum Hauptanspruch 1
P 2401/7.12 10 2024 100 165.8 16.05.2024
Seite 2 von 8
Aus D1, vergleiche insbesondere Fig. 1 bis 14B mit der dazugehörigen Beschreibung, ist
folgendes bereits bekannt:
A method comprising:
- forming a protruding fin 36 (Fig. 3);
- forming a first dielectric layer 38 (Fig. 4B) comprising:
o a first top portion on a top surface of the protruding fin; and
o a first sidewall portion on a sidewall of the protruding fin;
- forming a second dielectric layer 40 (Fig 5B) over the first top portion of the
first dielectric layer and the top surface of the protruding fin, wherein the second
dielectric layer is formed using an anisotropic deposition process ([0016]: ,,nicht-
konformen Verkappungsschicht 40");
- forming a dummy gate electrode 42` (Fig. 7A iVm Fig. 6B) on the second
dielectric layer;
- forming a gate spacer 46 (Fig. 8) on a sidewall of the dummy gate electrode;
- removing the dummy gate electrode (Fig. 12B und Fig. 13); and
- forming a replacement gate electrode 64 (Fig. 14A und B) in a space 62 left
by the dummy gate electrode.
Das Verfahren des Hauptanspruchs 1 ist daher nicht neu und somit nicht patentfähig.
Das Verfahren des Anspruchs 1 ist ebenfalls nicht neu gegenüber D2, vgl. insbesondere
Fig. 1 bis 21C: erste dielektrische Schicht 80A (Fig. 7) und zweite dielektrische Schicht
80B (Fig. 8).
P 2401/7.12 10 2024 100 165.8 16.05.2024
Seite 3 von 8
Weiterhin ist das Verfahren des Anspruchs 1 nicht neu gegenüber D3, vgl. insbesondere
Fig. 3A bis 3H nebst Beschreibung.
Zu den Unteransprüchen 2 bis 11
Anspruch 2: D1, Fig. 5C.
Anspruch 3 und 4: D1, [0015]: ,,dielektrische Dummy-Schicht 38 mit einem konformen
Abscheidungsprozess hergestellt, der ALD, CVD" und [0020]: ,,nicht-konformen ALD-
Prozesses zum Abscheiden der nicht-konformen Verkappungsschicht 40".
Anspruch 5: D1, [0021]: ,,Spülgas zum Erzeugen von Plasma verwendet" und [0022]:
,,Dies weicht von der herkömmlichen PEALD ab" iVm [0022]: ,,In dem
Abscheidungsprozess kann eine kleine Vorspannungsleistung zum Verbessern des nicht-
konformen Verhaltens verwendet werden."
Anspruch 6 und 7: D1, Fig. 13.
Anspruch 8: D1, Fig. 8 und [0052]: ,,dass die Teile der dielektrischen Schicht 38 und der
nicht-konformen Verkappungsschicht 40 direkt unter den Gate-Abstandshaltern 46
vorhanden sein können".
Anspruch 9: Die Anwendung der technischen Lehren der D1 bis D3 auf NW-FinFETs liegt
im einfachen Rahmen fachmännischen Handelns. Vgl. rein exemplarisch auch D2, [0064].
Anspruch 10: Fig. 6A mit [0049]: ,,Dummy-Gate-Elektrodenschicht 42, die aus
Polysilizium" iVm Fig. 7A
Anspruch 11: D1, [0050].
Die Unteransprüche 2 bis 11 sind nicht geeignet, die Patentfähigkeit eines entsprechend
eingeschränkten Verfahrens nach Hauptanspruch 1 zu begründen.
P 2401/7.12 10 2024 100 165.8 16.05.2024
Seite 4 von 8
Zum Nebenanspruch 12
Die Vorrichtung des Nebenanspruchs 12 entspricht aus Sicht der Prüfungsstelle lediglich
dem Produkt der Anwendung des Verfahrens gem. Anspruch 1 auf einen NW-FinFET
(vgl. hierzu Ausführungen zu Anspruch 9). Das Merkmal des Gate-Stacks entspricht dabei
einem fachüblichen wrap-around-Gate für derartige NW-FinFET, dessen Ausgestaltung
für den Fachmann ausgehend von D1 bis D3 bei Anwendung deren technischer Lehren
auf einen NW-FinFET im einfachen Rahmen fachmännischen Handelns liegt.
Der Gegenstand des Nebenanspruchs 12 beruht daher nicht auf einer erfinderischen
Tätigkeit und ist somit nicht patentfähig.
Zu den Unteransprüchen 13 bis 16
Anspruch 13: D1 mit Fig. 5C und D.
Anspruch 14: D1 bis D3 iVm D4, Fig. 3A mit zweiter dielektrischer Schicht 160.
Anspruch 15 und 16: D1, Fig. 5D.
Die Unteransprüche 13 bis 16 sind nicht geeignet, die Patentfähigkeit eines entsprechend
eingeschränkten Gegenstands nach Nebenanspruch 12 zu begründen.
Hinsichtlich der Unteransprüche 3, 5, 6 und 8 konnte bisher kein patenthindernder Stand
der Technik ermittelt werden.
P 2401/7.12 10 2024 100 165.8 16.05.2024
Seite 5 von 8
Zum Nebenanspruch 17
Aus D4, vergleiche insbesondere Fig. 4A mit der dazugehörigen Beschreibung, ist
folgendes bereits bekannt:
A structure comprising:
- a semiconductor substrate 110;
- a first dielectric isolation region 120 (links) and a second dielectric isolation
region 120 (mitte) in the semiconductor substrate;
- a protruding fin 115 between, and higher than, the first dielectric isolation
region and the second dielectric region;
- a first dielectric layer 130 on a top surface and a sidewall of the protruding
fin;
- a second dielectric layer 160 ([0055]: ,,first etch protection layer 160
comprises a layer of silicon carbide (SiC)") over the first dielectric layer, the
second dielectric layer comprising:
o a first portion overlapping the protruding fin; and
o a second portion overlapping the first dielectric isolation region,
wherein the first portion and the second portion are discrete portions of
the second dielectric layer; and
- a gate spacer 134 over the second dielectric layer.
Der Gegenstand des Nebenanspruchs 17 ist daher nicht neu und somit nicht patentfähig.
Zu den Unteransprüchen 18 bis 20
P 2401/7.12 10 2024 100 165.8 16.05.2024
Seite 6 von 8
Anspruch 19: D4, [0055]: ,,first etch protection layer 160 comprises a layer of silicon
carbide (SiC)".
Der Unteranspruch 19 ist nicht geeignet, die Patentfähigkeit eines entsprechend
eingeschränkten Gegenstands nach Nebenanspruch 17 zu begründen.
Hinsichtlich der Unteransprüche 18 und 20 konnte bisher kein patenthindernder Stand der
Technik ermittelt werden.
III. Hinweise
Die Prüfungsstelle kommt zu dem Ergebnis, dass mit der derzeit vorliegenden
Anspruchsfassung eine Patenterteilung nicht in Aussicht gestellt werden kann; vielmehr
muss bei Weiterverfolgung mit unveränderten Unterlagen mit einer Zurückweisung der
Anmeldung gerechnet werden (§ 48 PatG).
Die Prüfungsstelle kommt zu dem Ergebnis, dass die Patenterteilung nach § 49 PatG in
Aussicht gestellt werden kann.
Der Gesamtinhalt der Anmeldung lässt eine Patenterteilung auf Grundlage einer
geänderten Anspruchsfassung prinzipiell möglich erscheinen, sofern weitere Merkmale
aufgenommen werden, die die unabhängigen Ansprüche einschränken. Aufgrund einer
Vielzahl von Möglichkeiten zur weiteren Einschränkung des Gegenstands des
Hauptanspruchs und der Nebenansprüche kann die Prüfungsstelle keinen konkreten
Vorschlag für eine gewährbare Anspruchsfassung geben.
Sofern eingeschränkte neue Patentansprüche eingereicht werden, wäre auch die
Beschreibung an die geänderte Anspruchsfassung anzupassen (§ 10 PatV i. V. m. § 34
P 2401/7.12 10 2024 100 165.8 16.05.2024
Seite 7 von 8
Abs. 6 PatG) und der nachgewiesene Stand der Technik in die Beschreibung
aufzunehmen (§ 34 Abs. 7 PatG).
Bei Weiterverfolgung mehrerer nebengeordneter Ansprüche wird gebeten, nach deren
Abgrenzung gegenüber dem genannten Stand der Technik der D1 bis D4 den Aspekt der
Einheitlichkeit der Anmeldung zu beachten.
Falls eine Äußerung in der Sache nicht beabsichtigt ist, wird eine formlose Mitteilung über
den Erhalt des Bescheides erbeten.
Prüfungsstelle für Klasse H01L
Dr. Kaniber
P 2401/7.12 10 2024 100 165.8 16.05.2024
Seite 8 von 8

File: app/Desktop/cases/T17560DE/txt/2024.10.07 OA1 Claims.txt
31
ANSPRÜCHE:
1. Verfahren, umfassend:
Ausbilden einer vorstehenden Finne;
Ausbilden einer ersten dielektrischen Schicht, aufweisend:
einen ersten oberen Abschnitt auf einer oberen Fläche der vorstehenden Finne;
und
einen ersten Seitenwandabschnitt auf einer Seitenwand der vorstehenden Finne;
Ausbilden einer zweiten dielektrischen Schicht über dem ersten oberen Abschnitt der
ersten dielektrischen Schicht und der oberen Fläche der vorstehenden Finne, wobei die zweite
dielektrische Schicht unter Verwendung eines anisotropen Abscheidungsprozesses ausgebildet
wird;
Ausbilden einer Dummy-Gateelektrode auf der zweiten dielektrischen Schicht;
Ausbilden eines Gateabstandshalters auf einer Seitenwand der Dummy-Gateelektrode;
Entfernen der Dummy-Gateelektrode; und
Ausbilden einer Ersatz-Gateelektrode in einem Raum, der von der Dummy-
Gateelektrode hinterlassen wird.
2. Verfahren nach Anspruch 1, wobei die zweite dielektrische Schicht frei von Abschnitten
auf dem ersten Seitenwandabschnitt der ersten dielektrischen Schicht ist.
3. Verfahren nach Anspruch 1 oder 2, wobei die erste dielektrische Schicht und die zweite
dielektrische Schicht unter Verwendung unterschiedlicher Abscheidungsverfahren ausgebildet
werden.
4. Verfahren nach einem der vorhergehenden Ansprüche, wobei die erste dielektrische
Schicht unter Verwendung eines konformen Abscheidungsverfahrens abgeschieden wird.
2024100712452500DE 07.10.2024 DPMADirekt
32
5. Verfahren nach einem der vorhergehenden Ansprüche, wobei die zweite dielektrische
Schicht unter Verwendung einer plasmaunterstützten Atomlagenabscheidung abgeschieden
wird, wobei eine Vorspannung angelegt wird.
6. Verfahren nach einem der vorhergehenden Ansprüche, ferner umfassend, nachdem die
Dummy-Gateelektrode entfernt wurde und bevor die Ersatz-Gateelektrode ausgebildet wird,
einÄtzen freiliegender Abschnitte der ersten dielektrischen Schicht und der zweiten
dielektrischen Schicht.
7. Verfahren nach Anspruch 6, wobei, nachdem die freiliegenden Abschnitte der ersten
dielektrischen Schicht und der zweiten dielektrischen Schicht geätzt wurden, ein erster
Abschnitt der ersten dielektrischen Schicht und ein zweiter Abschnitt der zweiten dielektrischen
Schicht direkt unter dem Gateabstandshalter verbleiben.
8. Verfahren nach Anspruch 7, wobei der zweite Abschnitt der zweiten dielektrischen
Schicht, der direkt unter dem Gateabstandshalter liegt, nicht konform ist.
9. Verfahren nach einem der vorhergehenden Ansprüche, wobei die vorstehende Finne
mehrere Halbleiternanostrukturen aufweist, die gestapelt und voneinander beabstandet sind,
und wobei sich die Ersatz-Gateelektrode in Räume zwischen den mehreren
Halbleiternanostrukturen erstreckt.
10. Verfahren nach einem der vorhergehenden Ansprüche, wobei das Ausbilden der
Dummy-Gateelektrode ein Abscheiden einer Polysiliziumschicht auf der zweiten dielektrischen
Schicht und Strukturieren der Polysiliziumschicht umfasst, wobei das Strukturieren auf der
zweiten dielektrischen Schicht anhält.
2024100712452500DE 07.10.2024 DPMADirekt
33
11. Verfahren nach einem der vorhergehenden Ansprüche, wobei die zweite dielektrische
Schicht einen zweiten Seitenwandabschnitt auf dem ersten Seitenwandabschnitt aufweist, und
wobei der zweite Seitenwandabschnitt in einem Reinigungsprozess entfernt wird, der
durchgeführt wird, bevor der Gateabstandshalter ausgebildet wird.
12. Struktur, aufweisend:
einen dielektrischen Isolierbereich;
mehrere Halbleiternanostrukturen neben dem dielektrischen Isolierbereich und höher
als dieser, wobei höhere der mehreren Halbleiternanostrukturen entsprechende niedrigere der
mehreren Halbleiternanostrukturen überlappen;
einen Gatestapel, aufweisend:
einen ersten Abschnitt über einer oberen Nanostruktur der mehreren
Halbleiternanostrukturen; und
zweite Abschnitte zwischen benachbarten der mehreren Halbleiternanostrukturen,
wobei die zweiten Abschnitte des Gatestapels und die mehreren Halbleiternanostrukturen
gemeinsam eine vorstehende Finne bilden;
eine erste dielektrische Schicht auf einer oberen Fläche und einer Seitenwand der
vorstehenden Finne;
eine zweite dielektrische Schicht, die einen ersten Teil über der ersten dielektrischen
Schicht aufweist, wobei die zweite dielektrische Schicht weniger konform als die erste
dielektrische Schicht ist, und wobei zumindest ein oberer Abschnitt des ersten Teils höher als
eine obere Nanostruktur der mehreren Halbleiternanostrukturen liegt; und
einen Gateabstandshalter über der zweiten dielektrischen Schicht.
2024100712452500DE 07.10.2024 DPMADirekt
34
13. Struktur nach Anspruch 12, wobei die erste dielektrische Schicht konform ist und der
erste Teil der zweiten dielektrischen Schicht ein unterstes Ende aufweist, das im Wesentlichen
auf gleicher Höhe mit einer obersten Fläche der oberen Nanostruktur liegt.
14. Struktur nach Anspruch 12 oder 13, wobei die zweite dielektrische Schicht ferner einen
zweiten Abschnitt aufweist, der den dielektrischen Isolierbereich überlappt, wobei der erste
Abschnitt und der zweite Abschnitt getrennte Abschnitte der zweiten dielektrischen Schicht
sind.
15. Struktur nach einem der Ansprüche 12 bis 14, wobei der erste Abschnitt der zweiten
dielektrischen Schicht ferner einen zweiten Teil an einer Seitenwand der vorstehenden Finne
aufweist, wobei der zweite Teil dünner als der erste Teil ist.
16. Struktur nach Anspruch 15, wobei ein unterstes Ende des zweiten Teils höher als eine
Mitte der Höhe der vorstehenden Finne liegt.
17. Struktur, aufweisend:
ein Halbleitersubstrat;
einen ersten dielektrischen Isolierbereich und einen zweiten dielektrischen
Isolierbereich in dem Halbleitersubstrat;
eine vorstehende Finne zwischen dem ersten dielektrischen Isolierbereich und dem
zweiten dielektrischen Isolierbereich und höher als diese;
eine erste dielektrische Schicht auf einer oberen Fläche und einer Seitenwand der
vorstehenden Finne;
eine zweite dielektrische Schicht über der ersten dielektrischen Schicht, wobei die zweite
dielektrische Schicht aufweist:
einen ersten Abschnitt, der die vorstehende Finne überlappt; und
2024100712452500DE 07.10.2024 DPMADirekt
35
einen zweiten Abschnitt, der den ersten dielektrischen Isolierbereich überlappt,
wobei der erste Abschnitt und der zweite Abschnitt getrennte Abschnitte der zweiten
dielektrischen Schicht sind; und
einen Gateabstandshalter über der zweiten dielektrischen Schicht.
18. Struktur nach Anspruch 17, wobei der Gateabstandshalter physisch einen Seitenwandteil
der ersten dielektrischen Schicht berührt und durch den ersten Abschnitt der zweiten
dielektrischen Schicht von einem oberen Teil der ersten dielektrischen Schicht beabstandet ist.
19. Struktur nach Anspruch 17 oder 18, wobei die erste dielektrische Schicht Siliziumoxid
enthält und die zweite dielektrische Schicht Silizium enthält und ein Element, das aus der
Gruppe bestehend aus N, C und Kombinationen davon ausgewählt ist.
20. Struktur nach Anspruch 17, 18 oder 19, wobei die zweite dielektrische Schicht ferner
einen ersten vertikalen Abschnitt auf einem zweiten vertikalen Abschnitt der ersten
dielektrischen Schicht aufweist, und wobei der zweite vertikale Abschnitt auf der Seitenwand
der vorstehenden Finne liegt.
2024100712452500DE 07.10.2024 DPMADirekt

File: app/Desktop/cases/T17560DE/txt/2024.10.07 Zeichnung.txt
2024100712452500DE 07.10.2024 DPMADirekt
I
1 ' Old
OT '21
OZ
ZZ
2024100712452500DE 07.10.2024 DPMADirekt
z
Z 0H
9Z
OT ----21
2024100712452500DE 07.10.2024 DPMADirekt
ot -----21
£
E 01J
OZ
9Z
2024100712452500DE 07.10.2024 DPMADirekt
t
Vt7 0H
ZE
OT -----21
OZ
9Z
2024100712452500DE 07.10.2024 DPMADirekt
' D I A
OZ
9Z--
NT
.7
VZE
BZE
,
ZZ/ VZZ
LE1ZZ
9Z
° ZE
IZ
I
43
9
Z
Z
EIze-----j A
LI
9Z
2024100712452500DE 07.10.2024 DPMADirekt
9
5 0H
ZE
OZ
9Z
2024100712452500DE 07.10.2024 DPMADirekt
L
V9 0H
ZE
2024100712452500DE 07.10.2024 DPMADirekt
8
'
DH 09 91d
OZ
0
-
tiZZ
E1ZZ
EIZE
ERE 9Z
17E VE
9E 9£
9E 9£
9£
LE VE
9E
9E
9£
9£
LE
8Z
9Z
8ZE £1ZE
17£
8
9E
9E
LE
2024100712452500DE 07.10.2024 DPMADirekt
6
L. 0H
ZE
8E
OZ
9Z
2024100712452500DE 07.10.2024 DPMADirekt
Ot
ZZ
Zt7
8E
08 Old
LE LE
9E
OZ
£
1ZZ
8E
vs DU
Z17 Z17
OZ
,
8E
,
8E
2024100712452500DE 07.10.2024 DPMADirekt
TI
D8 01J
9Z
2024100712452500DE 07.10.2024 DPMADirekt
?
I
.
01A V6 DU
VZE
ZE--
tbv,
t'tv,
VZZ
VZE
RZZ
tiS
9E
\
£
1Z(.,
8E
2024100712452500DE 07.10.2024 DPMADirekt
38'
20
FIG. 10A
38
44
FIG. 10B
13
2024100712452500DE 07.10.2024 DPMADirekt
52
5(1
7
-
36
34
22B
22B
22B
22A
22A
26
20" -----
20
32
- 28
20'
FIG. 11A
50
38
44
52 37
36
22B
---- H22A
22B 48
48 1 -z1-
22A
-
22B
}
20
37
38
-
32
32A
P
`44 -4
-
8
44
FIG. 11B
-22'
14
2024100712452500DE 07.10.2024 DPMADirekt
38
52
50
26
20
FIG. 11C
15
2024100712452500DE 07.10.2024 DPMADirekt
34
26
3
1
13
22A
22A
32B
2U
j
32B
28
f
50
38
44
37
----,
f22A
48 I----/±22A
20
37
4
fs.
,
44
48
·
P'44
FIG. 12A FIG. 12B
38
--22'
_
J
16
2024100712452500DE 07.10.2024 DPMADirekt
58
58
22B
22B
22B
58
f/
32B
26
22A
1
/A
r
_
j
32B 58
32B
2U
y
28
7
50
38
44
52
48
20
-
32g
4 32A
fv
,
44
48
·/`44
FIG. 13A FIG. 13B
32
38
-22'
_
J
17
2024100712452500DE 07.10.2024 DPMADirekt
58 58
58
2213
2213 -
t
2213 -
t-
26
58 58
-
sr-
22B
20
50
44
52
22B"\-
-
48
22B---\-
20
d13
"
f
g
27-
--- 32B
32A
\ 58
"
J`44
\ 58
\
:·"44
58
e
FIG. 14A FIG. 14B
5
1
38
3250
18
2024100712452500DE 07.10.2024 DPMADirekt
82
80A
681
66
- i
130
64 562
22B
22B
26
68
661_ 62
22B
22B=
66
} 62
4
22BM6
661_ 62
4
20
78
N-
\68
'
: 62
64
FIG. 15A
82
80B 80A
80B
681
66 ,, 170
641 °z
80A 80B
FIG. 15B
19
2024100712452500DE 07.10.2024 DPMADirekt
FIG. 15C
20
2024100712452500DE 07.10.2024 DPMADirekt
38
32B 32B
26
FIG. 15D
2B
70 _
32
B }
32A 32
26
20
21
Ausbilden eines Mehrschichtstapels auf einem Substrat
Ausbilden von STI-Bereichen
Abscheiden einer dielektrischen Verbundschicht mit einer
konformen Schicht und einer nicht-konformen Schicht
Abscheiden einer Dummy-Gateelektrodenschicht
Strukturieren des Mehrschichtstapels so, dass
Mehrschicht-Halbleiterstapel ausgebildet werden
Strukturieren der Dummy-Gateelektrodenschicht
Ausbilden von Abstandshaltern
Vertiefen d. STI-Bereiche zum Ausbilden vorstehender Finnen
Ätzen freiliegender Abschnitte der dielektrischen Schicht
Ätzen der vorstehenden Finnen
Ausbilden von Kontaktsteckern
Ausbilden von Ersatz-Gatestapeln
Entfernen der Opferhalbleiterschichtgen
Ätzen der dielektrischen Verbundschicht
Entfernen der Dummy-Gateelektroden
Planarisieren, um die Dummy-Gateelektroden freizulegen
Ausbilden einer CESL und eines ILD
Ausbilden von Source/Drain-Bereichen
Ausbilden von inneren Abstandshaltern
Seitliches Vertiefen von Opferhalbleiterschichten
2024100712452500DE 07.10.2024 DPMADirekt
ZZ
91 .
913
8£Z7 7/
r
zzz 7
\-/
OZ /%·\_/
8I Z7
(
HE
80z T\./
90Z r\-1
170Z7-
\../
ZOZ 7\
-
1

File: app/Desktop/cases/T17560DE/txt/2025.05.12 Beschreibung - Änderungsexemplar.txt (part 1 of 2)
T17560DE / DE 10 2024 100 165.8
Taiwan Semiconductor Manufacturing Co., Ltd.
12.05.2025
SELEKTIVE MASKENABSCHEIDUNG ZUR VERRINGERUNG
VON NANOBLATTVERLUST
BEANSPRUCHUNG DER PRIORITÄT UND QUERVERWEISE
[0001] Diese Anmeldung beansprucht die Priorität der folgenden vorläufig
eingereichten US-Patentanmeldung: Anmeldung Nr. 63/581 043, eingereicht am 7.
September 2023 mit dem Titel ,,SELECTIVITY ANISOTROPIC DEPOSITION OF
ALTERNATIVE DIELECTRIC METHODS FOR NANOSHEET LOSS AND STI OXIDE
PROTECTION", wobei diese Anmeldung hiermit durch Bezugnahme hierin
aufgenommen wird.
HINTERGRUND
[00012] Halbleitervorrichtungen werden in einer Vielzahl von elektronischen Geräten
verwendet, z. B. PCs, Mobiltelefonen, Digitalkameras und anderen elektronischen
Produkten. Halbleitervorrichtungen werden üblicherweise hergestellt, indem
nacheinander isolierende bzw. dielektrische Schichten, leitfähige Schichten und
Halbleitermaterialschichten über einem Halbleitersubstrat abgeschieden und die
verschiedenen Materialschichten unter Verwendung von Lithographie strukturiert
werden, um Schaltungskomponenten und -elemente darauf auszubilden.
[00023] Die Halbleiterindustrie verbessert stetig die Integrationsdichte verschiedener
elektronischer Komponenten (z. B. Transistoren, Dioden, Widerständen,
Kondensatoren usw.) durch eine fortlaufende Verringerung der minimalen
Elementgröße, wodurch mehr Komponenten auf einer bestimmten Fläche integriert
werden können. Wenn die minimalen Elementgrößen verringert werden, treten jedoch
neue Probleme auf und sollten gelöst werden.
2025051212303069DE 12.05.2025 DPMADirekt
2
[0003] Halbleitervorrichtungen mit nicht-konformen Verkappungsschichten sind
beispielsweise aus der DE 10 2020 114 865 A1, der DE 10 2021 120 584 A1, der
US 2021 / 0 098 458 A1 und der US 2019 / 0 385 916 A1 bekannt.
KURZE BESCHREIBUNG DER ZEICHNUNGEN
[0004] Aspekte der vorliegenden Offenbarung werden am besten aus der folgenden
detaillierten Beschreibung verstanden, wenn sie mit den beigefügten Zeichnungen
gelesen wird. Es wird angemerkt, dass gemäß dem üblichen Vorgehen in der Branche
verschiedene Elemente nicht maßstabsgetreu gezeichnet sind. Tatsächlich können die
Abmessungen der verschiedenen Elemente zur Klarheit der Beschreibung beliebig
vergrößert oder verkleinert sein.
[0005] Die Figuren 1 bis 3, 4A, 4B, 5, 6A, 6B, 6C, 7, 8A, 8B, 8C, 9A, 9B, 10A, 10B, 11A,
11B, 11C, 12A, 12B, 13A, 13B, 14A, 14B, 15A, 15B, 15C und 15D zeigen die Ansichten von
Zwischenstufen bei der Ausbildung eines Gate-All-Around-Transistors
(GAA-Transistors) gemäß einigen Ausführungsformen.
[0006]Figur 16 zeigt einen Prozessablauf zum Ausbilden eines GAA-Transistors gemäß
einigen Ausführungsformen.
DETAILLIERTE BESCHREIBUNG
[0007] Die Erfindung ist in den Ansprüchen definiert. Die folgende Offenbarung sieht
viele verschiedene Ausführungsformen oder Beispiele vor, um verschiedene Merkmale
der Erfindung zu implementieren. Spezielle Beispiele von Komponenten und
Anordnungen sind unten beschrieben, um die vorliegende Offenbarung zu
vereinfachen. Diese sind natürlich nur Beispiele und sollen nicht einschränkend
wirken. Beispielsweise kann das Ausbilden eines ersten Elements über oder auf einem
zweiten Element in der folgenden Beschreibung Ausführungsformen abdecken, in
2025051212303069DE 12.05.2025 DPMADirekt
3
denen das erste und das zweite Element in direktem Kontakt ausgebildet sind, und
kann auch Ausführungsformen abdecken, in denen zusätzliche Elemente zwischen dem
ersten und dem zweiten Element ausgebildet sein können, so dass das erste und das
zweite Element nicht in direktem Kontakt stehen müssen. Zusätzlich kann die
vorliegende Offenbarung Bezugszeichen und/oder Buchstaben in den verschiedenen
Beispielen wiederholen. Diese Wiederholung dient dem Zweck der Einfachheit und
Klarheit und erzwingt an sich keine Beziehung zwischen den verschiedenen
beschriebenen Ausführungsformen und/oder Konfigurationen.
[0008] Weiter können räumlich relative Begriffe, wie ,,darunter liegend", ,,unter",
,,unterer" ,,darüber liegend", ,,oberer" und ähnliche, hier der Einfachheit der
Beschreibung halber verwendet werden, um die Beziehung eines Elements oder eines
Abschnitts mit einem oder mehreren anderen Elementen oder Abschnitten zu
beschreiben, wie in den Figuren gezeigt ist. Die räumlich relativen Begriffe sollen
verschiedene Ausrichtungen der verwendeten oder betriebenen Vorrichtung zusätzlich
zu der in den Figuren gezeigten Ausrichtung abdecken. Die Vorrichtung kann anders
(um 90 Grad gedreht oder in einer anderen Ausrichtung) ausgerichtet sein und die
räumlich relativen Begriffe, die hier verwendet werden, können auch dahingehend
interpretiert werden.
[0009] Es sind ein Gate-All-Around-Transistor (GAA-Transistor) mit verringertem
Verlust in der oberen Halbleiternanostruktur und verringertem Verlust im
Flachgrabenisolationsbereich (STI-Bereich) sowie die zugehörigen Verfahren
vorgesehen. Gemäß einigen Ausführungsformen wird eine erste dielektrische Schicht
unter Verwendung eines konformen Abscheidungsprozesses auf einer vorstehenden
Finne ausgebildet. Eine zweite dielektrische Schicht wird mithilfe eines anisotropen
Abscheidungsprozesses auf der ersten dielektrischen Schicht ausgebildet. Die zweite
dielektrische Schicht wird als Hartmaske verwendet und befindet sich auf der oberen
2025051212303069DE 12.05.2025 DPMADirekt
4
Fläche, jedoch nicht unbedingt auf den Seitenwänden der vorstehenden Finne. Die
zweite dielektrische Schicht kann daher mit einem dickeren oberen Abschnitt
ausgebildet werden, um einen besseren Schutz zu bieten, ohne den Raum zwischen
benachbarten vorstehenden Finnen zu belegen. Es ist zu beachten, dass zwar
GAA-Transistoren als Beispiel verwendet werden, die Ausführungsformen der
vorliegenden Offenbarung jedoch auch auf andere Transistorarten wie Finnen-
Feldeffekttransistoren (FinFETs) anwendbar sind.
[0010] Hier beschriebene Ausführungsformen sollen Beispiele angeben, um eine
Herstellung oder Verwendung des Gegenstands dieser Offenbarung zu ermöglichen,
und Fachleute werden leicht Modifikationen finden, die vorgenommen werden können,
während sie innerhalb des in Betracht gezogenen Umfangs der verschiedenen
Ausführungsformen bleiben. In den verschiedenen Ansichten und beispielhaften
Ausführungsformen werden gleiche Bezugszeichen zum Bezeichnen gleicher Elemente
verwendet. Obwohl Ausführungsformen des Verfahrens so beschrieben sein können,
dass sie in einer bestimmten Reihenfolge ausgeführt werden, können andere
Ausführungsformen des Verfahrens in jeder logischen Reihenfolge ausgeführt werden.
[0011] Die Figuren 1 bis 3, 4A, 4B, 5, 6A, 6B, 6C, 7, 8A, 8B, 8C, 9A, 9B, 10A, 10B, 11A,
11B, 11C, 12A, 12B, 13A, 13B, 14A, 14B, 15A, 15B, 15C und 15D zeigen die Ansichten von
Zwischenstufen bei der Ausbildung eines GAA-Transistors gemäß einigen
Ausführungsformen. Die entsprechenden Prozesse sind auch schematisch in dem in
Figur 16 gezeigten Prozessablauf wiedergegeben.
[0012] In Bezug auf Figur 1 ist eine Perspektivansicht eines Wafers 10 gezeigt, der ein
Substrat 20 umfasst. Auf dem Substrat 20 ist eine Mehrschichtstruktur ausgebildet, die
einen Mehrschichtstapel 22 aufweist. Gemäß einigen Ausführungsformen besteht das
Substrat 20 aus einem Halbleitersubstrat oder weist dieses auf, das ein
Siliziumsubstrat, ein Siliziumgermaniumsubstrat (SiGe-Substrat) oder dergleichen sein
2025051212303069DE 12.05.2025 DPMADirekt
5
kann, während andere Substrate und/oder Strukturen, wie Halbleiter-auf-Isolator
(SOI), verspannter SOI, Siliziumgermanium-auf-Isolator oder dergleichen verwendet
werden können. Das Substrat 20 kann als p-Halbleiter dotiert sein, obwohl es in
weiteren Ausführungsformen als n-Halbleiter dotiert sein kann.
[0013] Gemäß einigen Ausführungsformen wird der Mehrschichtstapel 22 durch eine
Folge von Abscheidungsprozessen zum Abscheiden abwechselnder Materialien
ausgebildet. Der entsprechende Prozess ist als Prozess 202 in dem in Figur 16 gezeigten
Prozessablauf 200 gezeigt. Gemäß einigen Ausführungsformen weist der
Mehrschichtstapel 22 erste Schichten 22A, die aus einem ersten Halbleitermaterial
ausgebildet sind, und zweite Schichten 22B auf, die aus einem zweiten
Halbleitermaterial ausgebildet sind, das sich von dem ersten Halbleitermaterial
unterscheidet. Aufgrund der Epitaxie weisen die ersten Schichten 22A und die zweiten
Schichten 22B die gleiche Gitterorientierung wie das Substrat 20 auf.
[0014] Gemäß einigen Ausführungsformen ist das erste Halbleitermaterial einer
ersten Schicht 22A aus SiGe, Ge, Si, GaAs, InSb, GaSb, InAlAs, InGaAs, GaSbP, GaAsSb
oder dergleichen ausgebildet oder enthält diese. Gemäß einigen Ausführungsformen
erfolgt das Abscheiden der ersten Schichten 22A (beispielsweise SiGe) durch
epitaktisches Züchten, und das entsprechende Abscheidungsverfahren kann aus
Gasphasenepitaxie (VPE), Molekularstrahlepitaxie (MBE), chemische
Gasphasenabscheidung (CVD), Niederdruck-CVD (LPCVD), Atomlagenabscheidung
(ALD), Ultrahochvakuum-CVD (UHVCVD), CVD mit verringertem Druck (RPCVD) oder
dergleichen bestehen.
[0015] Nachdem die erste Schicht 22A über dem Substrat 20 abgeschieden wurde,
wird eine zweite Schicht 22B über der ersten Schicht 22A abgeschieden. Gemäß einigen
Ausführungsformen sind die zweiten Schichten 22B aus einem zweiten
Halbleitermaterial wie Si, SiGe, Ge, GaAs, InSb, GaSb, InAlAs, InGaAs, GaSbP,
2025051212303069DE 12.05.2025 DPMADirekt
6
GaAsSb, Kombinationen davon oder dergleichen ausgebildet oder enthalten diese,
wobei das zweite Halbleitermaterial sich von dem ersten Halbleitermaterial der ersten
Schicht 22A unterscheidet. Beispielsweise kann gemäß einigen Ausführungsformen, in
denen die erste Schicht 22A aus Siliziumgermanium besteht, die zweite Schicht 22B aus
Silizium ausgebildet sein oder umgekehrt. Es versteht sich, dass jede geeignete
Kombination von Materialien für die ersten Schichten 22A und die zweiten Schichten
22B verwendet werden kann.
[0016] Gemäß einigen Ausführungsformen wird die zweite Schicht 22B epitaktisch auf
der ersten Schicht 22A unter Verwendung einer Abscheidungstechnik gezüchtet, die der
ähnelt, die zum Ausbilden der ersten Schicht 22A verwendet wird. Gemäß einigen
Ausführungsformen wird die zweite Schicht 22B mit einer ähnlichen Dicke wie die erste
Schicht 22A ausgebildet. Die zweite Schicht 22B kann jedoch auch mit einer Dicke
ausgebildet werden, die sich von der ersten Schicht 22A unterscheidet.
[0017] Gemäß einigen Ausführungsformen werden die ersten Schichten 22A in den
nachfolgenden Prozessen entfernt und werden in der gesamten Beschreibung alternativ
als Opferschichten 22A bezeichnet. Gemäß alternativen Ausführungsformen sind die
zweiten Schichten 22B Opferschichten und werden in den nachfolgenden Prozessen
entfernt.
[0018] Gemäß einigen Ausführungsformen werden eine Pufferoxidschicht 12 und eine
Hartmaskenschicht 14 über dem Mehrschichtstapel 22 ausgebildet. Die
Pufferoxidschicht 12 kann Siliziumoxid, Siliziumkarbid oder dergleichen enthalten,
während die Hartmaskenschicht 14 Siliziumnitrid enthalten kann, und auch andere
Materialien können verwendet werden. Die Pufferoxidschicht 12 und die
Hartmaskenschicht 14 werden so strukturiert, dass sie mehrere längliche Streifen
bilden, die auch als Padoxide und Hartmasken bezeichnet werden.
2025051212303069DE 12.05.2025 DPMADirekt
7
[0019] Mit Bezug auf Figur 2 werden der Mehrschichtstapel 22 und ein Teil des
darunterliegenden Substrats 20 in einem oder mehreren Ätzprozessen so strukturiert,
dass Gräben (gefüllt mit Isolierbereichen 26) ausgebildet werden. Die Gräben
erstrecken sich in das Substrat 20. Die verbleibenden Abschnitte der Mehrschichtstapel
werden im Folgenden als Mehrschichtstapel 22' bezeichnet. Der entsprechende Prozess
ist als Prozess 204 in dem in Figur 16 gezeigten Prozessablauf 200 gezeigt. Unter den
Mehrschichtstapeln 22' verbleiben einige Abschnitte des Substrats 20 und werden im
Folgenden als Substratstreifen 20' bezeichnet. Zu den Mehrschichtstapeln 22' gehören
die Halbleiterschichten 22A und 22B. Die Halbleiterschichten 22A werden alternativ
als Opferschichten bezeichnet, und die Halbleiterschichten 22B werden im Folgenden
alternativ als Nanostrukturen bezeichnet. Die Abschnitte der Mehrschichtstapel 22'
und der darunterliegenden Substratstreifen 20' werden gemeinsam als
Halbleiterstreifen 24 bezeichnet.
[0020] In den oben gezeigten Ausführungsformen können die
GAA-Transistorstrukturen mit jedem geeigneten Verfahren strukturiert werden.
Beispielsweise können die Strukturen unter Verwendung eines oder mehrerer
Photolithographieprozesse wie beispielsweise Doppelstrukturierungs- oder
Mehrfachstrukturierungsprozesse strukturiert werden. Im Allgemeinen kombinieren
Doppelstrukturierungs- oder Mehrfachstrukturierungsprozesse Photolithographie- und
selbstausgerichtete Prozesse, so dass Strukturen erzeugt werden können, die
beispielsweise Mittenabstände aufweisen, die kleiner als die sind, die sonst mit einem
einzigen, direkten Photolithographieprozess erhalten werden können. Beispielsweise
wird in einer Ausführungsform eine Opferschicht über einem Substrat ausgebildet und
unter Verwendung eines Photolithographieprozesses strukturiert. Abstandshalter
werden unter Verwendung eines selbstausgerichteten Prozesses neben der
strukturierten Opferschicht ausgebildet. Die Opferschicht wird dann entfernt und die
2025051212303069DE 12.05.2025 DPMADirekt
8
verbleibenden Abstandshalter können dann verwendet werden, um die GAA-Struktur
zu strukturieren.
[0021] Als nächstes werden die Isolierbereiche 26 ausgebildet, die in der
Beschreibung auch als Flachgrabenisolationsbereiche (STI-Bereiche) bezeichnet
werden können. Der entsprechende Prozess ist als Prozess 206 in dem in Figur 16
gezeigten Prozessablauf 200 gezeigt. Die STI-Bereiche 26 können ein Auskleidungsoxid
(nicht gezeigt) aufweisen, das aus einem thermischen Oxid bestehen kann, das durch
thermische Oxidation einer Oberflächenschicht des Substrats 20 ausgebildet wird. Das
Auskleidungsoxid kann auch durch eine abgeschiedene Siliziumoxidschicht gebildet
werden, die beispielsweise unter Verwendung von ALD, chemischer
Gasphasenabscheidung im hochdichten Plasma (HDPCVD), CVD oder dergleichen
ausgebildet wird. Die STI-Bereiche 26 können auch ein Dielektrikum über dem
Auskleidungsoxid enthalten, wobei das Dielektrikum unter Verwendung von
fließfähiger chemischer Gasphasenabscheidung (FCVD), Rotationsbeschichtung oder
dergleichen ausgebildet werden kann. Nachfolgend kann ein Planarisierungsprozess
wie beispielsweise ein chemisch-mechanischer Polierprozess (CMP-Prozess) oder ein
mechanischer Schleifprozess durchgeführt werden, der die obere Fläche des
Dielektrikums beispielsweise mit der oberen Fläche der Hartmaskenschicht 14
nivelliert, und die verbleibenden Abschnitte des Dielektrikums bilden die STI-
Bereiche 26.
[0022] Unter weiterer Bezugnahme auf Figur 3 werden die STI-Bereiche 26 vertieft, so
dass die oberen Abschnitte der Halbleiterstreifen 24 höher als die oberen Flächen 26T
der verbleibenden Abschnitte der STI-Bereiche 26 vorstehen, so dass vorstehende
Finnen (Strukturen) 28 ausgebildet werden. Der entsprechende Prozess ist als Prozess
208 in dem in Figur 16 gezeigten Prozessablauf 200 gezeigt. Zu den vorstehenden
Finnen 28 gehören die Mehrschichtstapel 22' und die oberen Abschnitte der
2025051212303069DE 12.05.2025 DPMADirekt
9
Substratstreifen 20'. Das Vertiefen der STI-Bereiche 26 kann durch einen
Trockenätzprozess erreicht werden, wobei beispielsweise NF3
und NH3
als Ätzgase
verwendet werden. Während des Ätzprozesses kann Plasma erzeugt werden. Argon
kann ebenfalls verwendet werden. Gemäß alternativen Ausführungsformen der
vorliegenden Offenbarung wird das Vertiefen der STI-Bereiche 26 durch einen
Nassätzprozess erreicht. Die Ätzchemikalie kann beispielsweise HF enthalten. Die
Pufferoxidschichten 12 und Hartmasken 14 werden entfernt.
[0023] Unter Bezugnahme auf die Figuren 4A und 4B wird eine dielektrische
Verbundschicht 32 ausgebildet, zu der eine dielektrische Schicht 32A und eine
dielektrische Schicht 32B gehört. Der entsprechende Prozess ist als Prozess 210 in dem
in Figur 16 gezeigten Prozessablauf 200 gezeigt. Die dielektrische Schicht 32A wird auf
den Seitenwänden und den oberen Flächen der vorstehenden Finnen 28 und auf den
oberen Flächen der STI-Bereiche 26 abgeschieden. Figur 4A zeigt eine
Perspektivansicht, und Figur 4B zeigt den vertikalen Querschnitt 4B­4B wie in Figur
4A gezeigt.
[0024] Gemäß einigen Ausführungsformen bildet die dielektrische Schicht 32A eine
einzelne (homogene) Schicht, wobei die gesamte dielektrische Schicht 32A aus einem
gleichen Material ausgebildet ist und eine gleiche Zusammensetzung aufweist. Wenn in
der Beschreibung von der gleichen Zusammensetzung zweier Schichten die Rede ist,
bedeutet dies, dass die beiden Schichten die gleichen Elemente enthalten und der
Anteil der entsprechenden Elemente in den beiden Schichten der gleiche ist. Wenn
umgekehrt in der Beschreibung von einer unterschiedlichen Zusammensetzung zweier
Schichten die Rede ist, bedeutet dies, dass mindestens eine der beiden Schichten
entweder mindestens ein Element enthält, das in der anderen Schicht nicht vorhanden
ist, oder dass die beiden Schichten dieselben Elemente enthalten, aber die Anteile der
Elemente in den beiden Schichten voneinander abweichen. Gemäß alternativen
2025051212303069DE 12.05.2025 DPMADirekt
10
Ausführungsformen bildet die dielektrische Schicht 32A eine Verbundschicht, die zwei
oder mehr Teilschichten aufweist.
[0025] Gemäß einigen Ausführungsformen wird die dielektrische Schicht 32A unter
Verwendung eines konformen Abscheidungsprozesses ausgebildet, so dass die
vertikalen Abschnitte (auch als Seitenwandabschnitte bezeichnet) und die horizontalen
Abschnitte (auch als obere Abschnitte bezeichnet) der dielektrischen Schicht 32A eine
gleiche Dicke aufweisen, beispielsweise mit einer Abweichung von weniger als etwa 20
Prozent, weniger als etwa 10 Prozent oder weniger. Die Ausbildung wird durch einen
konformen Ausbildungsprozess wie ALD, CVD oder dergleichen erreicht. Zu den
Materialien der dielektrischen Schicht 32A können ein Oxid wie Siliziumoxid,
Siliziumoxynitrid, Siliziumoxykarbid oder dergleichen gehören.
[0026] Nachfolgend wird die dielektrische Schicht 32B mithilfe eines nicht-konformen
Abscheidungsprozesses, auch als anisotroper Abscheidungsprozess bezeichnet, auf der
dielektrischen Schicht 32A abgeschieden. Die dielektrischen Schichten 32A und 32B
werden im Folgenden gemeinsam als dielektrische Verbundschichten 32 bezeichnet.
Die dielektrische Schicht 32B wird auch als Hartmaskenschicht bezeichnet, da sie das
unerwünschte Ätzen bei nachfolgenden Dummy-Gatestrukturierungs- und -
reinigungsprozessen verhindert. Wie in den Figuren 4A und 4B gezeigt, können zu der
dielektrischen Schicht 32B horizontale Abschnitte über der oberen Fläche der
vorstehenden Finnen 28 und der STI-Bereiche 26 gehören. Die dielektrische Schicht
32B kann frei oder im Wesentlichen frei von vertikalen Abschnitten an Seitenwänden
der vorstehenden Finnen 28 sein.
[0027] Gemäß alternativen Ausführungsformen kann die dielektrische Schicht 32B
vertikale Abschnitte an den Seitenwänden der vorstehenden Finnen 28 aufweisen. Die
Dicke T2 der vertikalen Abschnitte ist jedoch deutlich geringer als die Dicke T1 der
2025051212303069DE 12.05.2025 DPMADirekt
11
horizontalen Abschnitte. Beispielsweise kann das Verhältnis T2/T1 kleiner als etwa 0,2
oder kleiner als etwa 0,1 sein.
[0028] Figur 4B zeigt einige beispielhafte vertikale Abschnitte der dielektrischen
Schicht 32B. Gemäß einigen Ausführungsformen weisen die Seitenwände der oberen
Abschnitte der vorstehenden Finnen 28 Abschnitte der dielektrische Schicht 32B
darauf auf. Die Seitenwände der unteren Abschnitte der vorstehenden Finnen 28
weisen die dielektrische Schicht 32B nicht auf, und die entsprechenden unteren
Abschnitte der dielektrischen Schicht 32A liegen frei. Gemäß alternativen
Ausführungsformen bedecken die vertikalen Abschnitte der dielektrischen Schicht 32B
alle Seitenwandabschnitte der dielektrischen Schicht 32A, wobei die Dicke T2 kleiner
als die Dicke T1 ist.
[0029] Da die Abscheidung der dielektrischen Schicht 32B anisotrop ist, werden
zwischen den eng beieinander liegenden vorstehenden Finnen 28 dünnere oder
überhaupt keine vertikalen Abschnitte der dielektrischen Schicht 32B ausgebildet, was
zu einer Verkleinerung des Prozessfensters führt.
[0030] Gemäß einigen Ausführungsformen kann die dielektrische Schicht 32B aus
einem anderen Material als die dielektrische Schicht 32A ausgebildet sein.
Beispielsweise kann die dielektrische Schicht 32A aus SiC, SiCN, SiN, SiO, SiOCN,
SiON oder dergleichen oder Kombinationen davon ausgebildet sein oder diese
enthalten. Es wird darauf hingewiesen, dass die Wertebereiche Beispiele darstellen und
von den hier angegebenen abweichen können.
[0031] Gemäß alternativen Ausführungsformen weisen die dielektrischen Schichten
32A und 32B die gleichen Elemente auf, etwa Si, O und N oder Si, O, C und N, weisen
jedoch beim Abscheiden und/oder nach nachfolgenden Wärmeprozessen
unterschiedliche Anteile der entsprechenden Elemente auf. Beispielsweise können die
Atomanteile von C und/oder N in der dielektrischen Schicht 32B höher als die der
2025051212303069DE 12.05.2025 DPMADirekt
12
dielektrischen Schicht 32A sein, und der Atomanteil von O in der dielektrischen
Schicht 32A kann höher als der der dielektrischen Schicht 32B sein.
[0032] Gemäß weiteren alternativen Ausführungsformen besteht die dielektrische
Schicht 32B aus einer Verbundschicht, zu der eine untere Teilschicht und eine obere
Teilschicht gehören (als Teilschichten 32B1 und 32B2 bezeichnet, nicht gezeigt). Die
Teilschichten 32B1 und 32B2 sind für einen Abschnitt der dielektrischen Schicht 32B
gezeigt, obwohl sie in jedem der gezeigten Abschnitte der dielektrischen Schicht 32B
vorhanden sein können. Jede der Teilschichten 32B1 und 32B2 kann aus einem
anderen Dielektrikum als dem der dielektrischen Schicht 32A ausgebildet sein oder ein
solches enthalten. Während sich die Materialien der Teilschichten 32B1 und 32B2
voneinander unterscheiden, kann jede der Teilschichten 32B1 und 32B2 aus einem
Material (wie oben beschrieben) ausgebildet sein, das bei der nachfolgenden
Strukturierung und Reinigung der Dummy-Gateelektroden 34 eine niedrigere Ätzrate
als die dielektrische Schicht 32A aufweist. Beispielsweise kann jede der Teilschichten
32B1 und 32B2 aus derselben Gruppe von Kandidatenmaterialien ausgewählt sein, zu
der SiC, SiOC, SiON, SiCN, SiN, SiOCN oder dergleichen gehören können.
[0033] Gemäß weiteren alternativen Ausführungsformen, in denen die dielektrische
Schicht 32B eine Verbundschicht bildet, kann jede der Teilschichten 32B1 und 32B2
eine einheitliche Zusammensetzung aufweisen. Wenn die dielektrische Schicht 32B
eine einzelne Schicht ist, kann die gesamte dielektrische Schicht 32B als einheitlicher
Verbundstoff abgeschieden werden. Gemäß alternativen Ausführungsformen weist die
dielektrische Schicht 32B eine stufenweise veränderte Zusammensetzung auf, wobei
verschiedene Abschnitte dieselben Elemente (etwa Silizium, Sauerstoff und Stickstoff)
enthalten, während sich von unten nach oben der Anteil der Elemente allmählich
ändert. Beispielsweise kann der untere Abschnitt der dielektrischen Schicht 32B SiOx
enthalten, während der obere Abschnitt SiAEy
(oder SiOAEy
) enthalten kann, wobei
2025051212303069DE 12.05.2025 DPMADirekt
13
,,AE" für ein oder mehrere alternative Elemente wie C und/oder N steht. Von der
Unterseite der dielektrischen Schicht 32B zur Oberseite der dielektrischen Schicht 32B
nehmen die Atomanteile y des Elements AE allmählich zu. Dies kann beim Einsatz von
CVD beispielsweise durch eine schrittweise Änderung der Flussrate der Vorläufer
erreicht werden.
[0034] Gemäß einigen Ausführungsformen wird die dielektrische Schicht 32 unter
Verwendung eines ersten und eines zweiten Vorläufers ausgebildet. der ersten
Vorläufer enthält einen siliziumhaltigen Vorläufer, zu dem Silan, Disilan, Aminosilan,
Di-sec-Butylaminosilan (DSBAS), Bis(tert-butylamino)silan (BTBAS) oder dergleichen
oder Kombinationen davon gehören können. Der zweite Vorläufer kann andere
Elemente wie C, N und/oder O enthalten und kann im Folgenden als O/C/N-haltiger
Vorläufer bezeichnet werden. Beispielsweise kann der zweite Vorläufer Ammoniak
enthalten, wenn N in die dielektrische Schicht aufgenommen werden soll.
[0035] Gemäß einigen Ausführungsformen wird die dielektrische Schicht 32B unter
Verwendung eines anisotropen Abscheidungsprozesses wie eines plasmaverstärkten
Atomlagenabscheidungsprozesses (PEALD-Prozesses), ausgebildet, bei dem Plasma
erzeugt wird. Während des PEALD-Abscheidungsprozesses wird eine
Vorspannungsleistung angelegt. Die angelegte Vorspannungsleistung kann höher als
etwa 150 Watt sein und im Bereich zwischen etwa 10 Watt und etwa 500 Watt liegen.
[0036] Das Plasma kann während und/oder nach dem Pulsen der Vorläufer wie des
siliziumhaltigen Vorläufers und des O/C/N-haltigen Vorläufers angewendet werden
und kann beispielsweise nach dem Spülen eines Vorläufers und vor dem Pulsen des
nächsten Vorläufers angewendet werden. Beispielsweise kann das Plasma während des
Pulsens des siliziumhaltigen Vorläufers ausgeschaltet und zu einem Zeitpunkt nach
dem Pulsen des siliziumhaltigen Vorläufers und vor dem Pulsen des O/C/N-haltigen
Vorläufers eingeschaltet werden. In ähnlicher Weise kann das Plasma während des
2025051212303069DE 12.05.2025 DPMADirekt
14
Pulsens des O/C/N-haltigen Vorläufers ausgeschaltet und zu einem Zeitpunkt nach
dem Pulsen des O/C/N-haltigen Vorläufers und vor dem Pulsen des siliziumhaltigen
Vorläufers eingeschaltet werden. Das Plasma kann aus dem Spülgas wie beispielsweise
Argon, N2
oder dergleichen erzeugt werden.
[0037] Durch die Verwendung von PEALD und das Anlegen der Vorspannungsleistung
ist die dielektrische Schicht 32B nicht konform, wobei die Dicke T1 der horizontalen
Abschnitte größer als die Dicke T2 der vertikalen Abschnitte ist. Um die anisotrope
Abscheidungswirkung weiter zu verbessern, werden die Prozessbedingungen des
PEALD angepasst, um sicherzustellen, dass die Abscheidung im Diffusionsmodus
erfolgt. Der Diffusionsmodus kann durch Verringerung der Pulszeit (Zufuhrzeit),
Verringerung der Spülzeit und Verringerung der Plasmabehandlungszeit erreicht und
verbessert werden. Der Diffusionsmodus kann auch durch Erhöhen des Kammerdrucks
während des Pulsens der Vorläufer und/oder beim Einschalten des Plasmas verbessert
werden.
[0038] Gemäß einigen Ausführungsformen kann die Pulszeit (Zufuhrzeit) jedes der
Vorläufer im Bereich zwischen etwa 0,01 Sekunden und etwa 0,2 Sekunden liegen. Dies
ist kürzer als bei der üblichen Abscheidung im Nichtdiffusionsmodus, bei der die
Pulszeit im Bereich zwischen etwa 0,2 Sekunden und etwa 3 Sekunden liegen kann. Die
Plasmabehandlungszeit jedes der Vorläufer kann im Bereich zwischen etwa
0,1 Sekunden und etwa 0,3 Sekunden liegen. Dies ist kürzer als bei der üblichen
Abscheidung im Nichtdiffusionsmodus, bei der die Plasmabehandlungszeit im Bereich
zwischen etwa 0,3 Sekunden und etwa 2 Sekunden liegen kann. Die Spülzeit jedes
Vorläufers kann auf einen Bereich zwischen etwa 0,5 Sekunden und etwa 1,5 Sekunden
verringert werden.
[0039] Gemäß alternativen Ausführungsformen wird die dielektrische Schicht 32B
unter Verwendung von physikalischer Gasphasenabscheidung (PVD) abgeschieden,
2025051212303069DE 12.05.2025 DPMADirekt
15
wobei eine Vorspannung angelegt wird, um die anisotrope Abscheidung zu erreichen.
Beispielsweise kann die Vorspannungsleistung im Bereich zwischen etwa 1.000 Watt
und etwa 3.000 Watt liegen.
[0040] Unter Bezugnahme auf Figur 5 wird eine Dummy-Gateelektrodenschicht 34
abgeschieden. Der entsprechende Prozess ist als Prozess 212 in dem in Figur 16
gezeigten Prozessablauf 200 gezeigt. Nachfolgend wird ein Planarisierungsprozess
durchgeführt, um die obere Fläche der Dummy-Gateelektrodenschicht 34 einzuebnen.
Die Dummy-Gateelektrodenschicht 34 kann beispielsweise unter Verwendung von
Polysilizium oder amorphem Silizium ausgebildet werden, und es können auch andere
Materialien wie amorpher Kohlenstoff verwendet werden. Eine (oder mehrere)
Hartmaskenschichten 36 werden außerdem über der Dummy-Gateelektrodenschicht 34
ausgebildet. Die Hartmaskenschichten 36 können aus Siliziumnitrid, Siliziumoxid,
Siliziumkarbonitrid, Siliziumoxykarbonitrid oder Mehrfachschichten davon ausgebildet
sein.
[0041] Unter Bezugnahme auf die Figuren 6A, 6B und 6C werden die
Hartmaskenschicht 36 und die Dummy-Gateelektrodenschicht 34 so strukturiert, dass
Dummy-Gatestapel 37 ausgebildet werden, zu denen Hartmasken 36 und Dummy-
Gateelektroden 34 gehören. Der entsprechende Prozess ist als Prozess 214 in dem in
Figur 16 gezeigten Prozessablauf 200 gezeigt. Die Figuren 6B und 6C zeigen die
vertikalen Querschnitte 6B­6B bzw. 6C­6C in Figur 6A. Gemäß einigen
Ausführungsformen wird der Strukturierungsprozess durch einen anisotropen
Ätzprozess erreicht. Das Ätzgas kann ein sauerstoffhaltiges Gas wie eine Mischung aus
HBr, Cl2
und O2
enthalten, oder kann andere Prozessgase wie Fluor (F2
), Chlor (Cl2
),
Chlorwasserstoff (HCl), Bromwasserstoff (HBr), Brom (Br2
), C2
F6
, CF4
, SO2
, O2
oder
Kombinationen davon enthalten. Das Ätzen wird unter Verwendung der dielektrischen
Schicht 32B als Ätzstoppschicht ausgeführt.
2025051212303069DE 12.05.2025 DPMADirekt
16
[0042] Nachfolgend können Reinigungsprozesse durchgeführt werden. Die Reinigung
kann mit einem chemischen Reinigungsmittel wie verdünntem HF erfolgen. Gemäß
einigen Ausführungsformen ist durch Auswahl der richtigen Kombination des Materials
der dielektrischen Schicht 32B, der Chemie für die Strukturierung der Dummy-
Gateelektrodenschicht 34 und der Reinigungschemie die Ätzrate (Verlustrate) der
dielektrischen Schicht 32B (während der Strukturierung und der Reinigung) niedriger
als die Ätzrate der dielektrischen Schicht 32A, die Siliziumoxid enthalten kann.
Beispielsweise kann das Ätzratenverhältnis ER32A
/ER32B
höher als etwa 5 oder höher als
etwa 10 sein, wobei ER32B
die Ätzrate der dielektrischen Schicht 32B und ER32A
die
Ätzrate der dielektrischen Schicht 32A ist. Infolgedessen verhindert die dielektrische
Schicht 32B in den Ausführungsformen der vorliegenden Offenbarung das Ätzen besser
als Siliziumoxid, bei dem es sich auch um das Gateoxid der E/A-Transistoren (die in
demselben Wafer/Die wie die GAA-Transistoren ausgebildet sein können) handeln
kann.
[0043] Da die oberen Abschnitte der dielektrischen Schicht 32A dicker sind und
widerstandsfähiger gegenüber Ätzen und Reinigen sind, verringert sich die
Wahrscheinlichkeit, dass der obere Abschnitt der dielektrischen Schicht 32B im
Strukturierungsprozess vollständig entfernt wird. Dementsprechend ist die
Wahrscheinlichkeit geringer, dass die darunterliegende obere Nanostruktur 22B geätzt
wird, bzw. ist deren Verlust beim Ätzen geringer. Die erneute Oxidation der oberen
Nanostruktur 22B, die auch als Deckschicht bezeichnet wird, wird verringert, und der
Verlust der Deckschicht wird verringert.
[0044] Beim Ätz- und Reinigungsprozess können auch die vertikalen Abschnitte (siehe
die Figuren 6B und 6C) der dielektrischen Schicht 32 ausgedünnt werden. Gemäß
einigen Ausführungsformen werden die vertikalen Abschnitte der dielektrischen
Schicht 32B (sofern vorhanden) aufgrund ihrer sehr geringen Dicke vollständig
2025051212303069DE 12.05.2025 DPMADirekt
17
entfernt. Gemäß alternativen Ausführungsformen werden die vertikalen Abschnitte der
dielektrischen Schicht 32B (sofern ausgebildet) ausgedünnt, aber nicht vollständig
entfernt.
[0045] Wie in Figur 7 gezeigt, werden als Nächstes Gateabstandshalter 38 an den
Seitenwänden der Dummy-Gatestapel 37 ausgebildet. Der entsprechende Prozess ist als
Prozess 216 in dem in Figur 16 gezeigten Prozessablauf 200 gezeigt. Gemäß einigen
Ausführungsformen der vorliegenden Offenbarung sind die Gateabstandshalter 38 aus
einem Dielektrikum wie Siliziumnitrid (SiN), Siliziumoxid (SiO2
), Siliziumkarbonitrid
(SiCN), Siliziumoxynitrid (SiON), Siliziumoxykarbonitrid (SiOCN) oder dergleichen
ausgebildet und können eine Einzelschichtstruktur oder eine Mehrschichtstruktur mit
mehreren dielektrischen Schichten aufweisen. Zu dem Ausbildungsprozess der
Gateabstandshalter 38 können ein Abscheiden einer oder mehrerer dielektrischer
Schichten und dann ein Durchführen eines oder mehrerer anisotroper Ätzprozesse an
der einen oder den mehreren dielektrischen Schichten gehören. Die verbleibenden
Abschnitte der einen oder mehreren dielektrischen Schichten bilden die
Gateabstandshalter 38.
[0046] Die Figuren 8A, 8B und 8C zeigen die Ausbildung von Vertiefungen 42, aus
denen Epitaxiebereiche ausgebildet werden. Figur 8A zeigt den vertikalen Querschnitt
8A­8A in Figur 8C, der durch die Abschnitte der vorstehenden Finnen 28 verläuft, die
nicht von den Dummy-Gatestapeln 37 und Gateabstandshaltern bedeckt sind. In Figur
8A sind außerdem Finnenabstandshalter 38' gezeigt, die sich an den Seitenwänden der
vorstehenden Finnen 28 befinden. Figur 8B zeigt den Referenzquerschnitt 8B­8B in
Figur 8C, wobei der Referenzquerschnitt parallel zur Längsrichtung der vorstehenden
Finnen 28 verläuft.
[0047] Wie in den Figuren 8A, 8B und 8C gezeigt, werden die freiliegenden Abschnitte
der dielektrischen Schichten 32 geätzt. Der entsprechende Prozess ist als Prozess 218
2025051212303069DE 12.05.2025 DPMADirekt
18
in dem in Figur 16 gezeigten Prozessablauf 200 gezeigt. Die Abschnitte der
dielektrischen Schicht 32 und der vorstehenden Finnen 28, die direkt unter den
Dummy-Gatestapeln 37 und den Gateabstandshaltern 38 liegen, bleiben nach dem
Ätzprozess erhalten. Der entsprechende Prozess ist als Prozess 220 in dem in Figur 16
gezeigten Prozessablauf 200 gezeigt. Die verbleibenden Abschnitte der dielektrischen
Schicht 32 werden als Teil der Dummy-Gatestapel 37 betrachtet. Gemäß einigen
Ausführungsformen gehört zu dem Ätzprozess ein Trockenätzprozess, der unter
Verwendung von C2
F6
, CF4
, SO2
, der Mischung aus HBr, Cl2
und O2
, der Mischung aus
HBr, Cl2
, O2
und CH2
F2
oder dergleichen ausgeführt wird, um die mehrschichtigen
Halbleiterstapel 22' und die darunterliegenden Substratstreifen 20' zu ätzen. Die
Böden der Vertiefungen 42 liegen mindestens auf gleicher Höhe mit den Böden der
mehrschichtigen Halbleiterstapel 22' oder können tiefer liegen. Das Ätzen kann
anisotrop sein, so dass die den Vertiefungen 42 zugewandten Seitenwände der
mehrschichtigen Halbleiterstapel 22' vertikal und gerade sind.
[0048] Mit Bezug auf Figur 8B werden die Opferhalbleiterschichten 22A seitlich
vertieft, so dass seitliche Vertiefungen 41 ausgebildet werden, die von den Rändern der
jeweiligen darüber- und darunterliegenden Nanostrukturen 22B zurückgesetzt sind.
Der entsprechende Prozess ist als Prozess 222 in dem in Figur 16 gezeigten
Prozessablauf 200 gezeigt. Das seitliche Vertiefen der Opferhalbleiterschichten 22A
kann durch einen Nassätzprozess unter Verwendung eines Ätzmittels erreicht werden,
das selektiver gegenüber dem Material der Opferhalbleiterschichten 22A
(beispielsweise Siliziumgermanium (SiGe)) als gegenüber dem Material der
Nanostrukturen 22B und des Substrats 20 (beispielsweise Silizium (Si)) ist.
Beispielsweise kann in einer Ausführungsform, bei der die Opferhalbleiterschichten
22A aus Siliziumgermanium ausgebildet sind und die Nanostrukturen 22B aus Silizium
ausgebildet sind, der Nassätzprozess unter Verwendung eines Ätzmittels wie etwa
2025051212303069DE 12.05.2025 DPMADirekt
19
Salzsäure (HCl) ausgeführt werden. Der Nassätzprozess kann unter Verwendung eines
Tauchprozesses, eines Sprühprozesses oder dergleichen ausgeführt werden. Gemäß
alternativen Ausführungsformen wird das seitliche Vertiefen der
Opferhalbleiterschichten 22A durch einen isotropen Trockenätzprozess oder eine
Kombination aus einem Trockenätzprozess und einem Nassätzprozess erreicht.
[0049] Die Figuren 9A und 9B zeigen die Ausbildung von inneren Abstandshaltern 44.
Der entsprechende Prozess ist als Prozess 224 in dem in Figur 16 gezeigten
Prozessablauf 200 gezeigt. Zu dem Ausbildungsprozess gehören ein Abscheiden einer
Abstandshalterschicht, die sich in die Vertiefungen 41 erstreckt, und ein Durchführen
eines Ätzprozesses zum Entfernen der Abschnitte der inneren Abstandshalterschicht
außerhalb der Vertiefungen 41, wodurch die inneren Abstandshalter 44 in den
Vertiefungen 41 übrig bleiben. Die inneren Abstandshalter 44 können aus SiOCN,
SiON, SiOC, SiCN oder dergleichen ausgebildet sein oder diese enthalten, wobei gemäß
einigen Ausführungsformen das Ätzen der Abstandshalterschicht durch einen
Nassätzprozess erreicht werden kann, bei dem die Ätzchemikalie H2
SO4
, verdünnte HF,
Ammoniaklösung (NH4
OH, Ammoniak in Wasser) oder dergleichen oder
Kombinationen davon enthalten kann.
[0050] Die Figuren 10A und 10B zeigen Querschnittsansichten von durch Epitaxie
ausgebildeten Source/Drain-Bereichen 48 in den Vertiefungen 42. Der entsprechende
Prozess ist als Prozess 226 in dem in Figur 16 gezeigten Prozessablauf 200 gezeigt. Ein
oder mehrere Source/Drain-Bereiche können eine Source oder einen Drain bezeichnen,
einzeln oder gemeinsam, abhängig vom Kontext. Gemäß einigen Ausführungsformen
können die Source/Drain-Bereiche 48 eine Spannung auf die Nanostrukturen 22B
ausüben, die als Kanäle der entsprechenden GAA-Transistoren verwendet werden,
wodurch die Leistung verbessert wird.
2025051212303069DE 12.05.2025 DPMADirekt
20
[0051] Gemäß einigen Ausführungsformen ist der entsprechende Transistor vom
n-Typ, und die epitaktischen Source/Drain-Bereiche 48 werden dementsprechend
durch Dotierung mit einem n-Dotierstoff als n-Typ ausgebildet. Beispielsweise kann
Siliziumphosphor (SiP), Siliziumkohlenstoffphosphor (SiCP) oder dergleichen
gezüchtet werden, um die epitaktischen Source/Drain-Bereiche 48 auszubilden. Gemäß
alternativen Ausführungsformen ist der entsprechende Transistor vom p-Typ, und die
epitaktischen Source/Drain-Bereiche 48 werden dementsprechend durch Dotierung mit
einem p-Dotierstoff als p-Typ ausgebildet. Beispielsweise kann Siliziumbor (SiB),
Siliziumgermaniumbor (SiGeB) oder dergleichen gezüchtet werden, um die
epitaktischen Source/Drain-Bereiche 48 auszubilden. Nachdem die Vertiefungen 42
mit den Epitaxiebereichen 48 gefüllt sind, bewirkt ein weiteres epitaktisches Wachstum
der Epitaxiebereiche 48, dass sich die Epitaxiebereiche 48 horizontal ausdehnen und
sich Facetten bilden können. Das weitere Wachstum der Epitaxiebereiche 48 kann auch
bewirken, dass benachbarte Epitaxiebereiche 48 miteinander verschmelzen.
[0052] Nach dem Epitaxieprozess können die Epitaxiebereiche 48 zusätzlich mit einer
n-Verunreinigung oder einer p-Verunreinigung implantiert werden, um Source- und
Drain-Bereiche auszubilden, die ebenfalls mit dem Bezugszeichen 48 gekennzeichnet
sind. Gemäß alternativen Ausführungsformen der vorliegenden Offenbarung wird der
Implantationsprozess übersprungen, wenn die Epitaxiebereiche 48 während der
Epitaxie vor Ort mit der n-Verunreinigung oder der p-Verunreinigung dotiert werden,
und die Epitaxiebereiche 48 bilden auch die Source/Drain-Bereiche.
[0053] Die Figuren 11A, 11B und 11C zeigen die Querschnittsansichten und eine
Perspektivansicht der Struktur nach der Ausbildung einer Kontaktätzstoppschicht
(CESL) 50 und eines Zwischenschichtdielektrikums (ILD) 52. Der entsprechende
Prozess ist als Prozess 228 in dem in Figur 16 gezeigten Prozessablauf 200 gezeigt. Die
CESL 50 kann aus Siliziumoxid, Siliziumnitrid, Siliziumkarbonitrid oder dergleichen
2025051212303069DE 12.05.2025 DPMADirekt
21
ausgebildet sein und kann unter Verwendung von CVD, ALD oder dergleichen
ausgebildet werden. Das ILD 52 kann ein Dielektrikum enthalten, das beispielsweise
unter Verwendung von FCVD, Rotationsbeschichtung, CVD oder einem anderen
geeigneten Abscheidungsverfahren ausgebildet wird. Das ILD 52 kann aus einem
sauerstoffhaltigen Dielektrikum ausgebildet sein, das aus einem Material auf
