Repository: CHlNlTO/fairpoint-software

# Fairpoint Software - Tax & Accounting Platform

A modern, scalable tax and accounting software platform built with Next.js 15, featuring a feature-based architecture with strict architectural boundaries.

## 🚀 Quick Start

```bash

# Run development server
pnpm dev

# Start production server
pnpm start
```

Open [http://localhost:3000](http://localhost:3000) to view the application.

## 🏗️ Architecture Overview

### Database & Backend

- **Drizzle ORM** - Type-safe database queries
- **Clerk** - Authentication (inferred from business context)

## 🔧 Configuration Files

File: app/Desktop/cases/T17560DE/txt/2025.05.12 OA1 Claims.txt
T17560DE / DE 10 2024 100 165.8
Taiwan Semiconductor Manufacturing Co., Ltd.
12.05.2025
ANSPRÜCHE:
1. Verfahren, umfassend:
Ausbilden einer vorstehenden Finne (28) neben einem dielektrischen Isolierbereich (26)
und höher als dieser;
Ausbilden einer ersten dielektrischen Schicht (32A), aufweisend:
einen ersten oberen Abschnitt auf einer oberen Fläche der vorstehenden
Finne (28); und
einen ersten Seitenwandabschnitt auf einer Seitenwand der vorstehenden
Finne (28);
Ausbilden einer zweiten dielektrischen Schicht (32B) mit einem ersten Abschnitt über
dem ersten oberen Abschnitt der ersten dielektrischen Schicht (32A) und der oberen Fläche der
vorstehenden Finne (28) und einem zweiten Abschnitt, der den dielektrischen Isolierbereich
überlappt, wobei die zweite dielektrische Schicht (32B) unter Verwendung eines anisotropen
Abscheidungsprozesses ausgebildet wird und der erste Abschnitt und der zweite Abschnitt
getrennte Abschnitte der zweiten dielektrischen Schicht sind;
Ausbilden einer Dummy-Gateelektrode (34) auf der zweiten dielektrischen
Schicht (32B);
Ausbilden eines Gateabstandshalters (38) auf einer Seitenwand der Dummy-
Gateelektrode (34) und über der zweiten dielektrischen Schicht (32B);
Entfernen der Dummy-Gateelektrode (34); und
Ausbilden einer Ersatz-Gateelektrode (70) in einem Raum, der von der Dummy-
Gateelektrode (34) hinterlassen wird.
2025051212303069DE 12.05.2025 DPMADirekt
2
2. Verfahren nach Anspruch 1, wobei die zweite dielektrische Schicht (32B) frei von
Abschnitten auf dem ersten Seitenwandabschnitt der ersten dielektrischen Schicht (32A) ist.
3. Verfahren nach Anspruch 1 oder 2, wobei die erste dielektrische Schicht (32A) und die
zweite dielektrische Schicht (32B) unter Verwendung unterschiedlicher Abscheidungsverfahren
ausgebildet werden.
4. Verfahren nach einem der vorhergehenden Ansprüche, wobei die erste dielektrische
Schicht (32A) unter Verwendung eines konformen Abscheidungsverfahrens abgeschieden wird.
5. Verfahren nach einem der vorhergehenden Ansprüche, wobei die zweite dielektrische
Schicht (32B) unter Verwendung einer plasmaunterstützten Atomlagenabscheidung
abgeschieden wird, wobei eine Vorspannung angelegt wird.
6. Verfahren nach einem der vorhergehenden Ansprüche, ferner umfassend, nachdem die
Dummy-Gateelektrode (34) entfernt wurde und bevor die Ersatz-Gateelektrode (70) ausgebildet
wird, ein Ätzen freiliegender Abschnitte der ersten dielektrischen Schicht (32A) und der zweiten
dielektrischen Schicht (32B).
7. Verfahren nach Anspruch 6, wobei, nachdem die freiliegenden Abschnitte der ersten
dielektrischen Schicht (32A) und der zweiten dielektrischen Schicht (32B) geätzt wurden, ein
erster Abschnitt der ersten dielektrischen Schicht (32A) und ein zweiter Abschnitt der zweiten
dielektrischen Schicht (32B) direkt unter dem Gateabstandshalter (38) verbleiben.
8. Verfahren nach Anspruch 7, wobei der zweite Abschnitt der zweiten dielektrischen
Schicht (32B), der direkt unter dem Gateabstandshalter (38) liegt, nicht konform ist.
2025051212303069DE 12.05.2025 DPMADirekt
3
9. Verfahren nach einem der vorhergehenden Ansprüche, wobei die vorstehende
Finne (28) mehrere Halbleiternanostrukturen (22A, 22B) aufweist, die gestapelt und
voneinander beabstandet sind, und wobei sich die Ersatz-Gateelektrode (70) in Räume zwischen
den mehreren Halbleiternanostrukturen (22A, 22B) erstreckt.
10. Verfahren nach einem der vorhergehenden Ansprüche, wobei das Ausbilden der
Dummy-Gateelektrode (34) ein Abscheiden einer Polysiliziumschicht (34) auf der zweiten
dielektrischen Schicht (32B) und Strukturieren der Polysiliziumschicht (34) umfasst, wobei das
Strukturieren auf der zweiten dielektrischen Schicht (32B) anhält.
11. Verfahren nach einem der vorhergehenden Ansprüche, wobei die zweite dielektrische
Schicht (32B) einen zweiten Seitenwandabschnitt auf dem ersten Seitenwandabschnitt aufweist,
und wobei der zweite Seitenwandabschnitt in einem Reinigungsprozess entfernt wird, der
durchgeführt wird, bevor der Gateabstandshalter (38) ausgebildet wird.
12. Struktur (10), aufweisend:
einen dielektrischen Isolierbereich (26);
mehrere Halbleiternanostrukturen (22B) neben dem dielektrischen Isolierbereich (26)
und höher als dieser, wobei höhere (22B) der mehreren Halbleiternanostrukturen (22B)
entsprechende niedrigere (22A) der mehreren Halbleiternanostrukturen (22B) überlappen;
einen Gatestapel (70), aufweisend:
einen ersten Abschnitt über einer oberen Nanostruktur (22B) der mehreren
Halbleiternanostrukturen (22B); und
zweite Abschnitte zwischen benachbarten der mehreren Halbleiternanostrukturen
(22B), wobei die zweiten Abschnitte des Gatestapels (70) und die mehreren
Halbleiternanostrukturen (22B) gemeinsam eine vorstehende Finne (28) bilden;
eine erste dielektrische Schicht (32A) auf einer oberen Fläche und einer Seitenwand der
2025051212303069DE 12.05.2025 DPMADirekt
4
vorstehenden Finne (28);
eine zweite dielektrische Schicht (32B), die einen ersten Abschnitt über der ersten
dielektrischen Schicht (32A) aufweist, wobei die zweite dielektrische Schicht (32B) weniger
konform als die erste dielektrische Schicht (32A) ist, und wobei zumindest ein oberer Abschnitt
des ersten Abschnitts höher als eine obere Nanostruktur (22B) der mehreren
Halbleiternanostrukturen (22B) liegt; und
einen Gateabstandshalter (38) über der zweiten dielektrischen Schicht (32B),
wobei die zweite dielektrische Schicht (32B) ferner einen zweiten Abschnitt aufweist, der den
dielektrischen Isolierbereich (26) überlappt, wobei der erste Abschnitt und der zweite Abschnitt
getrennte Abschnitte der zweiten dielektrischen Schicht (32B) sind.
13. Struktur (10) nach Anspruch 12, wobei die erste dielektrische Schicht (32A) konform ist
und der erste Abschnitt der zweiten dielektrischen Schicht (32B) ein unterstes Ende aufweist,
das im Wesentlichen auf gleicher Höhe mit einer obersten Fläche der oberen Nanostruktur
(22B) liegt.
14. Struktur (10) nach Anspruch 12 oder 13, wobei der erste Abschnitt der zweiten
dielektrischen Schicht (32B) einen ersten Teil über der ersten dielektrischen Schicht (32A) und
einen zweiten Teil an einer Seitenwand der vorstehenden Finne (28) aufweist, wobei der zweite
Teil dünner als der erste Teil ist.
15. Struktur (10) nach Anspruch 14, wobei ein unterstes Ende des zweiten Teils höher als
eine Mitte der Höhe der vorstehenden Finne (28) liegt.
16. Struktur (10), aufweisend:
ein Halbleitersubstrat (20);
einen ersten dielektrischen Isolierbereich (26) und einen zweiten dielektrischen
2025051212303069DE 12.05.2025 DPMADirekt
5
Isolierbereich (26) in dem Halbleitersubstrat (20);
eine vorstehende Finne (28) zwischen dem ersten dielektrischen Isolierbereich (26) und
dem zweiten dielektrischen Isolierbereich (26) und höher als diese;
eine erste dielektrische Schicht (32A) auf einer oberen Fläche und einer Seitenwand der
vorstehenden Finne (28);
eine zweite dielektrische Schicht (32B) über der ersten dielektrischen Schicht (32A),
wobei die zweite dielektrische Schicht (32B) aufweist:
einen ersten Abschnitt, der die vorstehende Finne (28) überlappt; und
einen zweiten Abschnitt, der den ersten dielektrischen Isolierbereich (26)
überlappt, wobei der erste Abschnitt und der zweite Abschnitt getrennte Abschnitte der zweiten
dielektrischen Schicht (32B) sind; und
einen Gateabstandshalter (38) über der zweiten dielektrischen Schicht (32B).
17. Struktur (10) nach Anspruch 16, wobei der Gateabstandshalter (38) physisch einen
Seitenwandteil der ersten dielektrischen Schicht (32A) berührt und durch den ersten Abschnitt
der zweiten dielektrischen Schicht (32B) von einem oberen Teil der ersten dielektrischen
Schicht (32A) beabstandet ist.
18. Struktur (10) nach Anspruch 16 oder 17, wobei die erste dielektrische Schicht (32A)
Siliziumoxid enthält und die zweite dielektrische Schicht (32B) Silizium enthält und ein
Element, das aus der Gruppe bestehend aus N, C und Kombinationen davon ausgewählt ist.
19. Struktur (10) nach einem der Ansprüche 16 bis 18, wobei die zweite dielektrische Schicht
(32B) ferner einen ersten vertikalen Abschnitt auf einem zweiten vertikalen Abschnitt der ersten
dielektrischen Schicht (32A) aufweist, und wobei der zweite vertikale Abschnitt auf der
Seitenwand der vorstehenden Finne (28) liegt.
2025051212303069DE 12.05.2025 DPMADirekt

File: app/Desktop/cases/T17560DE/txt/D1.txt (part 1 of 2)
(19)

*DE102020114865A120210506*

(10) DE 10 2020 114 865 A1 2021.05.06

(12)

Offenlegungsschrift

(21) Aktenzeichen: 10 2020 114 865.8 (22) Anmeldetag: 04.06.2020 (43) Offenlegungstag: 06.05.2021

(30) Unionspriorität: 62/928,771 16/880,464

31.10.2019 US 21.05.2020 US

(71) Anmelder: Taiwan Semiconductor Manufacturing Co., Ltd., Hsinchu, TW

(51) Int Cl.:

H01L 21/205 (2006.01)
H01L 27/088 (2006.01) H01L 21/8234 (2006.01) H01L 21/336 (2006.01)

(74) Vertreter: BOEHMERT & BOEHMERT Anwaltspartnerschaft mbB - Patentanwälte Rechtsanwälte, 28209 Bremen, DE

(72) Erfinder: Lin, Ming-Ho, Hsinchu, TW; Lin, Cheng-l, Hsinchu, TW; Chen, Chun-Heng, Hsinchu, TW; Chui, Chi On, Hsinchu, TW

Prüfungsantrag gemäß § 44 PatG ist gestellt. Die folgenden Angaben sind den vom Anmelder eingereichten Unterlagen entnommen.
(54) Bezeichnung: NICHT-KONFORME VERKAPPUNGSSCHICHT UND VERFAHREN ZU DEREN HERSTELLUNG

(57) Zusammenfassung: Ein Verfahren weist die folgenden Schritte auf: Herstellen einer überstehenden Struktur; und Herstellen einer nicht-konformen Schicht auf der überstehenden Struktur mit einem ALD-Prozess (ALD: Atomlagenabscheidung). Die nicht-konforme Schicht weist einen oberen Teil direkt über der überstehenden Struktur und einen Seitenwandteil auf einer Seitenwand der überstehenden Struktur auf. Der obere Teil hat eine erste Dicke, und der Seitenwandteil hat eine zweite Dicke, die kleiner als die erste Dicke ist.

DE 10 2020 114 865 A1 2021.05.06

Beschreibung
Prioritätsanspruch und Querverweis
[0001] Die vorliegende Anmeldung beansprucht die Priorität der am 31. Oktober 2019 eingereichten vorläufigen US-Patentanmeldung mit dem Aktenzeichen 62/928.771 und dem Titel ,,Non-Conformal Capping Layer and Method Forming Same" (,,Nicht-konforme Verkappungsschicht und Verfahren zu deren Herstellung"), die durch Bezugnahme aufgenommen ist.
Hintergrund
[0002] Transistoren sind grundlegende Bauelemente in integrierten Schaltkreisen. Bei der früheren Entwicklung von integrierten Schaltkreisen sind FinnenFeldeffekttransistoren (FinFETs) hergestellt worden, um Planartransistoren abzulösen. Bei der Herstellung von FinFETs werden Halbleiterfinnen hergestellt, und auf den Halbleiterfinnen werden Dummy-Gates hergestellt. Die Herstellung der DummyGates kann ein Abscheiden einer Dummy-Schicht, wie etwa einer Polysiliziumschicht, und ein anschließendes Strukturieren der Dummy-Schicht zu Dummy-Gates umfassen. Auf Seitenwänden der Dummy-Gatestapel werden Gate-Abstandshalter hergestellt. Dann werden die Dummy-Gatestapel entfernt, um Gräben zwischen den Gate-Abstandshaltern zu erzeugen. Anschließend werden Ersatzgates in den Gräben hergestellt.
Figurenliste
[0003] Aspekte der vorliegenden Erfindung lassen sich am besten anhand der nachstehenden detaillierten Beschreibung in Verbindung mit den beigefügten Zeichnungen verstehen. Es ist zu beachten, dass entsprechend der üblichen Praxis in der Branche verschiedene Elemente nicht maßstabsgetreu gezeichnet sind. Vielmehr können der Übersichtlichkeit der Erörterung halber die Abmessungen der verschiedenen Elemente beliebig vergrößert oder verkleinert sein.
Die Fig. 1 bis Fig. 3, Fig. 4A, Fig. 4B, Fig. 5A, Fig. 5B, Fig. 5C, Fig. 5D, Fig. 6A, Fig. 6B, Fig. 7A, Fig. 7B, Fig. 8 bis Fig. 10, Fig. 11A, Fig. 11B, Fig. 12A, Fig. 12B, Fig. 13, Fig. 14A, Fig. 14B und Fig. 15 zeigen perspektivische Darstellungen und Schnittansichten von Zwischenstufen bei der Herstellung eines FinFET gemäß einigen Ausführungsformen.
Fig. 16 zeigt beispielhafte chemische Zwischenstrukturen bei der Herstellung einer nicht-konformen Verkappungsschicht gemäß einigen Ausführungsformen.
Fig. 17 zeigt Diagramme eines ALD-Zyklus (ALD: Atomlagenabscheidung) zur Herstellung

einen nicht-konformen Verkappungsschicht gemäß einigen Ausführungsformen.
Die Fig. 18A und Fig. 18B zeigen Diagramme von Oxidationsprozessen zum Herstellen einer nicht-konformen Verkappungsschicht gemäß einigen Ausführungsformen.
Fig. 19 zeigt einen Prozessablauf zum Herstellen eines FinFET gemäß einigen Ausführungsformen.
Detaillierte Beschreibung
[0004] Die nachstehende Beschreibung liefert viele verschiedene Ausführungsformen oder Beispiele zum Implementieren verschiedener Merkmale der Erfindung. Nachstehend werden spezielle Beispiele für Komponenten und Anordnungen beschrieben, um die vorliegende Erfindung zu vereinfachen. Diese sind natürlich lediglich Beispiele und sollen nicht beschränkend sein. Zum Beispiel kann die Herstellung eines ersten Elements über oder auf einem zweiten Element in der nachstehenden Beschreibung Ausführungsformen umfassen, bei denen das erste und das zweite Element in direktem Kontakt hergestellt werden, und sie kann auch Ausführungsformen umfassen, bei denen zusätzliche Elemente zwischen dem ersten und dem zweiten Element hergestellt werden können, sodass das erste und das zweite Element nicht in direktem Kontakt sind. Darüber hinaus können in der vorliegenden Erfindung Bezugszahlen und/oder -buchstaben in den verschiedenen Beispielen wiederholt werden. Diese Wiederholung dient der Einfachheit und Übersichtlichkeit und schreibt an sich keine Beziehung zwischen den verschiedenen erörterten Ausführungsformen und/oder Konfigurationen vor.
[0005] Darüber hinaus können hier räumlich relative Begriffe, wie etwa ,,darunter befindlich", ,,unter", ,,untere(r)"/,,unteres", ,,darüber befindlich", ,,obere(r)"/ ,,oberes" und dergleichen, zur einfachen Beschreibung der Beziehung eines Elements oder einer Struktur zu einem oder mehreren anderen Elementen oder Strukturen verwendet werden, die in den Figuren dargestellt sind. Die räumlich relativen Begriffe sollen zusätzlich zu der in den Figuren dargestellten Orientierung andere Orientierungen der in Gebrauch oder in Betrieb befindlichen Vorrichtung umfassen. Die Vorrichtung kann anders ausgerichtet werden (um 90 Grad gedreht oder in einer anderen Orientierung), und die räumlich relativen Deskriptoren, die hier verwendet werden, können ebenso entsprechend interpretiert werden.
[0006] Gemäß einigen Ausführungsformen werden eine nicht-konforme Verkappungsschicht und ein Verfahren zu deren Herstellung bereitgestellt. Außerdem werden Zwischenstufen bei der Herstellung der nicht-konformen Verkappungsschicht und ihre Ver-

2/43

DE 10 2020 114 865 A1 2021.05.06

wendung bei der Herstellung eines FinFET gemäß einigen Ausführungsformen erläutert. Es werden einige Abwandlungen einiger Ausführungsformen erörtert. Die Ausführungsformen können auch für andere Ausführungsformen verwendet werden, bei denen nicht-konforme Schichten hergestellt werden sollen, was in FinFET-Prozessen erfolgen kann oder auch nicht. Ausführungsformen, die hier erörtert werden, sollen Beispiele für die Herstellung oder Verwendung des Gegenstands der vorliegenden Erfindung aufzeigen, und ein Fachmann dürfte problemlos Modifikationen erkennen, die vorgenommen werden können und innerhalb des beabsichtigten Schutzumfangs verschiedener Ausführungsformen liegen. In allen verschiedenen Darstellungen und erläuternden Ausführungsformen werden ähnliche Bezugszahlen zum Bezeichnen von ähnlichen Elementen verwendet. Es kann zwar dargelegt werden, dass Verfahrensausführungsformen in einer bestimmten Reihenfolge ausgeführt werden, aber andere Verfahrensausführungsformen können in jeder logischen Reihenfolge ausgeführt werden.
[0007] Die Fig. 1 bis Fig. 3, Fig. 4A, Fig. 4B, Fig. 5A, Fig. 5B, Fig. 5C, Fig. 5D, Fig. 6A, Fig. 6B, Fig. 7A, Fig. 7B, Fig. 8 bis Fig. 10, Fig. 11A, Fig. 11B, Fig. 12A, Fig. 12B, Fig. 13, Fig. 14A, Fig. 14B und Fig. 15 zeigen Schnittansichten und perspektivische Darstellungen von Zwischenstufen bei der Herstellung eines FinFET gemäß einigen Ausführungsformen der vorliegenden Erfindung. Die entsprechenden Prozesse sind auch schematisch in dem Prozessablauf angegeben, der in Fig. 19 gezeigt ist.
[0008] In Fig. 1 wird ein Substrat 20 bereitgestellt. Das Substrat 20 kann ein Halbleitersubstrat, wie etwa ein massives Halbleitersubstrat, ein Halbleiter-aufIsolator(SOI)-Substrat oder dergleichen, sein, das (z. B. mit einem p- oder einem n-Dotanden) dotiert sein kann oder undotiert sein kann. Das Halbleitersubstrat 20 kann ein Teil eines Wafers 10, wie etwa eines Siliziumwafers, sein. Im Allgemeinen ist ein SOI-Substrat eine Schicht aus einem Halbleitermaterial, die auf einer Isolierschicht hergestellt ist. Die Isolierschicht kann zum Beispiel eine vergrabene Oxidschicht (BOX-Schicht), eine Siliziumoxidschicht oder dergleichen sein. Die Isolierschicht wird auf einem Substrat, normalerweise einem Silizium- oder Glassubstrat, vorgesehen. Andere Substrate, wie etwa ein mehrschichtiges oder Gradient-Substrat, können ebenfalls verwendet werden. Bei einigen Ausführungsformen kann das Halbleitermaterial des Halbleiter-Substrats 20 Folgendes umfassen: Silizium; Germanium; einen Verbindungshalbleiter, wie etwa Siliziumcarbid, Galliumarsen, Galliumphosphid, Indiumphosphid, Indiumarsenid und/oder Indiumantimonid; einen Legierungshalbleiter, wie etwa SiGe, GaAsP, AlInAs, AlGaAs, GaInAs, GaInP und/oder GaInAsP; oder Kombinationen davon.

[0009] Bleiben wir bei Fig. 1, in der ein Wannenbereich 22 in dem Substrat 20 hergestellt wird. Der entsprechende Schritt ist als ein Schritt 402 in dem Prozessablauf 400 angegeben, der in Fig. 19 gezeigt ist. Bei einigen Ausführungsformen der vorliegenden Erfindung ist der Wannenbereich 22 ein p-Wannenbereich, der durch Implantieren eines p-Dotierungsstoffs, wie etwa Bor, Indium oder dergleichen, in das Substrat 20 hergestellt wird. Bei anderen Ausführungsformen der vorliegenden Erfindung ist der Wannenbereich 22 ein n-Wannenbereich, der durch Implantieren eines n-Dotierungsstoffs, der Phosphor, Arsen, Antimon oder dergleichen sein kann, in das Substrat 20 hergestellt wird. Der resultierende Wannenbereich 22 kann sich von einer Oberseite des Substrats 20 erstrecken. Die n- oder p-Dotierungskonzentration kann gleich oder kleiner als 1018 cm-3 sein und kann etwa 1017 cm-3 bis etwa 1018 cm-3 betragen.
[0010] In Fig. 2 werden Isolationsbereiche 24 so hergestellt, dass sie sich von der Oberseite des Substrats 20 in das Substrat 20 hinein erstrecken. Die Isolationsbereiche 24 werden nachstehend alternativ als STI-Bereiche (STI: flache Grabenisolation) bezeichnet. Der entsprechende Schritt ist als ein Schritt 404 in dem Prozessablauf 400 angegeben, der in Fig. 19 gezeigt ist. Die Teile des Substrats 20 zwischen benachbarten STI-Bereichen 24 werden als Halbleiterstreifen 26 bezeichnet. Zum Herstellen der STI-Bereiche 24 werden eine Pad-Oxidschicht 28 und eine Hartmaskenschicht 30 auf dem Halbleitersubstrat 20 hergestellt, die anschließend strukturiert werden. Die Pad-Oxidschicht 28 kann eine dünne Schicht sein, die aus Siliziumoxid hergestellt ist. Bei einigen Ausführungsformen der vorliegenden Erfindung wird die Pad-Oxidschicht 28 in einem thermischen Oxidationsprozess hergestellt, in dem eine Oberflächenschicht des Halbleitersubstrats 20 oxidiert wird. Die Pad-Oxidschicht 28 fungiert als eine Haftschicht zwischen dem Halbleitersubstrat 20 und der Hartmaskenschicht 30. Die Pad-Oxidschicht 28 kann auch als eine Ätzstoppschicht zum Ätzen der Hartmaskenschicht 30 fungieren. Bei einigen Ausführungsformen der vorliegenden Erfindung wird die Hartmaskenschicht 30 aus Siliziumnitrid zum Beispiel durch chemische Aufdampfung bei Tiefdruck (LPCVD) hergestellt. Bei anderen Ausführungsformen der vorliegenden Erfindung wird die Hartmaskenschicht 30 durch thermische Nitrierung von Silizium oder durch plasmaunterstützte chemische Aufdampfung (PECVD) hergestellt. Auf der Hartmaskenschicht 30 wird ein Fotoresist (nicht dargestellt) hergestellt, das anschließend strukturiert wird. Dann wird die Hartmaskenschicht 30 unter Verwendung des strukturierten Fotoresists als eine Ätzmaske strukturiert, um strukturierte Hartmasken 30 herzustellen, wie in Fig. 2 gezeigt ist.

3/43

DE 10 2020 114 865 A1 2021.05.06

[0011] Dann wird die strukturierte Hartmaskenschicht 30 als eine Ätzmaske zum Ätzen der PadOxidschicht 28 und des Substrats 20 verwendet, und anschließend werden die resultierenden Gräben in dem Substrat 20 mit einem oder mehreren dielektrischen Materialien gefüllt. Dann wird ein Planarisierungsprozess, wie etwa ein CMP-Prozess (CMP: chemischmechanische Polierung) oder ein mechanischer Schleifprozess, durchgeführt, um überschüssige Teile der dielektrischen Materialien zu entfernen, und die verbliebenen Teile der dielektrischen Materialien sind die STI-Bereiche 24. Die STI-Bereiche 24 können einen Dielektrikumbelag (nicht dargestellt) aufweisen, der ein thermisches Oxid sein kann, das durch thermische Oxidation einer Oberflächenschicht des Substrats 20 hergestellt wird. Der Dielektrikumbelag kann auch eine abgeschiedene Siliziumoxidschicht, Siliziumnitridschicht oder dergleichen sein, die zum Beispiel durch Atomlagenabscheidung (ALD), chemische Aufdampfung mit einem Plasma hoher Dichte (HDP-CVD) oder chemische Aufdampfung (CVD) hergestellt wird. Die STI-Bereiche 24 können außerdem ein dielektrisches Material über dem Oxidbelag aufweisen, wobei das dielektrische Material durch fließfähige chemische Aufdampfung (FCVD), Schleuderbeschichtung oder dergleichen abgeschieden werden kann. Bei einigen Ausführungsformen kann das dielektrische Material über dem Dielektrikumbelag Siliziumoxid sein.
[0012] Oberseiten der Hartmasken 30 und Oberseiten der STI-Bereiche 24 können im Wesentlichen auf gleicher Höhe sein. Zwischen benachbarten STI-Bereichen 24 befinden sich Halbleiterstreifen 26. Bei einigen Ausführungsformen der vorliegenden Erfindung sind die Halbleiterstreifen 26 Teile des ursprünglichen Substrats 20, und daher ist das Material der Halbleiterstreifen 26 das Gleiche wie das des Substrats 20. Bei alternativen Ausführungsformen der vorliegenden Erfindung sind die Halbleiterstreifen 26 Ersatzstreifen, die dadurch hergestellt werden, dass die Teile des Substrats 20 zwischen den STI-Bereichen 24 geätzt werden, um Aussparungen zu erzeugen, und ein Epitaxieprozess zum Aufwachsen eines weiteren Halbleitermaterials in den Aussparungen durchgeführt wird. Dementsprechend werden die Halbleiterstreifen 26 aus einem Halbleitermaterial hergestellt, das von dem des Substrats 20 verschieden ist. Bei einigen Ausführungsformen werden die Halbleiterstreifen 26 aus Siliziumgermanium, Silizium-Kohlenstoff oder einem III-V-Verbindungshalbleitermaterial hergestellt.
[0013] In Fig. 3 werden die STI-Bereiche 24 ausgespart. Dadurch stehen obere Teile der Halbleiterstreifen 26 über Oberseiten 24A der verbliebenen Teile der STI-Bereiche 24 über, sodass überstehende Finnen 36 entstehen. Der entsprechende Schritt ist als ein Schritt 406 in dem Prozessablauf 400 angegeben, der in Fig. 19 gezeigt ist. Die Ätzung kann

mit einem Trockenätzprozess erfolgen, in dem zum Beispiel NF3 und NH3 als Ätzgase verwendet werden. während des Ätzprozesses kann ein Plasma erzeugt werden. Außerdem kann Argon verwendet werden. Bei alternativen Ausführungsformen der vorliegenden Erfindung kann das Aussparen der STI-Bereiche 24 mit einem Nassätzprozess erfolgen. Als Ätzchemikalie kann zum Beispiel HF verwendet werden.
[0014] Bei den vorstehend erläuterten Ausführungsformen können die Finnen mit jedem geeigneten Verfahren strukturiert werden. Zum Beispiel können die Finnen mit einem oder mehreren fotolithografischen Prozessen, wie etwa Doppelstrukturierungsoder Mehrfachstrukturierungsprozessen, strukturiert werden. Im Allgemeinen vereinen Doppelstrukturierungs- oder Mehrfachstrukturierungsprozesse fotolithografische und selbstjustierte Prozesse, mit denen Strukturen erzeugt werden können, die zum Beispiel Rasterabstände haben, die kleiner als die sind, die ansonsten mit einem einzelnen direkten fotolithografischen Prozess erzielt werden können. Zum Beispiel wird bei einer Ausführungsform über einem Substrat eine Opferschicht hergestellt, die dann mit einem fotolithografischen Prozess strukturiert wird. Entlang der strukturierten Opferschicht werden mit einem selbstjustierten Prozess Abstandshalter hergestellt. Anschließend wird die Opferschicht entfernt, und die verbliebenen Abstandshalter, oder Dorne, können dann zum Strukturieren der Finnen verwendet werden.
[0015] Die Fig. 4A, Fig. 4B, Fig. 5A, Fig. 5B, Fig. 5C, Fig. 5D, Fig. 6A, Fig. 6B, Fig. 7A und Fig. 7B zeigen die Herstellung von DummyGatestapeln 45 gemäß einigen Ausführungsformen. In Fig. 4A wird eine dielektrische Dummy-Schicht 38 hergestellt. Der entsprechende Schritt ist als ein Schritt 408 in dem Prozessablauf 400 angegeben, der in Fig. 19 gezeigt ist. Bei einigen Ausführungsformen der vorliegenden Erfindung wird die dielektrische Dummy-Schicht 38 mit einem konformen Abscheidungsprozess hergestellt, der ALD, CVD oder dergleichen sein kann. Das Material für die dielektrische Schicht 38 kann Siliziumoxid, Siliziumnitrid, Siliziumcarbonitrid oder dergleichen sein. Wenn der konforme Abscheidungsprozess verwendet wird, sind die horizontale Dicke der horizontalen Teile und die vertikale Dicke der vertikalen Teile der dielektrischen Schicht 38 gleichgroß oder im Wesentlichen gleichgroß, zum Beispiel mit einer Differenz, die weniger als etwa 20 % der horizontalen Dicke beträgt. Bei einigen Ausführungsformen beträgt die Dicke T1 der dielektrischen Schicht 38 etwa 1 nm bis etwa 10 nm. Bei alternativen Ausführungsformen wird die dielektrische Schicht 38 durch Oxidieren (zum Beispiel mit einem thermischen Oxidationsprozess) von Oberflächenteilen der überstehenden Finnen 36 hergestellt. Die resultierende dielektrische Schicht 38 entsteht

4/43

DE 10 2020 114 865 A1 2021.05.06

auf den freigelegten Oberflächen der überstehenden Finnen 36, aber nicht auf den Oberseiten der STIBereiche 24. Dementsprechend werden Strichlinien verwendet, um anzugeben, dass in Abhängigkeit von dem Herstellungsprozess einige Teile der dielektrischen Schicht 38 auf der Oberseite der STI-Bereiche 24 hergestellt werden können oder auch nicht. Fig. 4B zeigt eine Darstellung eines Referenzquerschnitts 4B - 4B, der in Fig. 4A gezeigt ist.
[0016] Fig. 5A zeigt die Herstellung einer nicht-konformen Verkappungsschicht 40 gemäß einigen Ausführungsformen der vorliegenden Erfindung. Der entsprechende Schritt ist als ein Schritt 410 in dem Prozessablauf 400 angegeben, der in Fig. 19 gezeigt ist. Wie in Fig. 5A gezeigt ist, wird die nicht-konforme Verkappungsschicht 40 auf der dielektrischen Schicht 38 hergestellt, und sie weist keine horizontalen Teile direkt über den STI-Bereichen 24 auf.
[0017] Die Fig. 5B, Fig. 5C und Fig. 5D zeigen eine Darstellung entlang einem Referenzquerschnitt 5B/5C/5D - 5B/5C/5D, der in Fig. 5A gezeigt ist, wobei sich in den Fig. 5B, Fig. 5C und Fig. 5D Unterseiten der nicht-konformen Verkappungsschicht 40 auf unterschiedlichen Ebenen befinden. Wie in den Fig. 5B, Fig. 5C und Fig. 5D gezeigt ist, hat die nichtkonforme Verkappungsschicht 40 einen oberen Teil 40A direkt über den überstehenden Finnen 36, wobei eine Dicke des oberen Teils 40A mit T2 bezeichnet ist. Der obere Teil 40A hat eine einheitliche Dicke. Zum Beispiel können Dicken T2A, T2B und T2C gleichgroß sein, wobei eine Abweichung weniger als etwa 5 % oder noch weniger beträgt. Die nicht-konforme Verkappungsschicht 40 kann Seitenwandteile 40B auf den Seitenwänden der überstehenden Finnen 36 aufweisen oder auch nicht, wobei die Seitenwandteile 40B, falls vorhanden, die Seitenwandteile der dielektrischen Schicht 38 kontaktieren. Zum Beispiel zeigt Fig. 5B, dass sich die Seitenwandteile 40B bis zu einer Unterseite der überstehenden Finnen 36 erstrecken. Fig. 5C zeigt, dass sich untere Enden der nicht-konformen Verkappungsschicht 40 ungefähr auf der gleichen Höhe wie die Oberseiten der überstehenden Finnen 36 befinden, was bedeutet, dass die Seitenwandteile 40B der nicht-konformen Verkappungsschicht 40 im Wesentlichen nicht vorhanden sind. Fig. 5D zeigt, dass sich die unteren Enden der nicht-konformen Verkappungsschicht 40 tiefer als die Oberseiten der überstehenden Finnen 36 erstrecken. Die unteren Enden der Seitenwandteile 40B können sich auf einer Ebene zwischen den Oberseiten und den Unterseiten der überstehenden Finnen 36 befinden. Zum Beispiel können sich die unteren Enden der Seitenwandteile 40B zwischen den Oberseiten und der halben Höhe der überstehenden Finnen 36 befinden.
[0018] Eine Dicke der Seitenwandteile 40B der nicht-konformen Verkappungsschicht 40 ist in

Fig. 5B mit T3 bezeichnet. Bei einigen Ausführungsformen der vorliegenden Erfindung wird die Dicke T3 auf einer mittleren Höhe der überstehenden Finnen 36 gemessen, wobei sich die mittlere Höhe zwischen der Oberseite und der Unterseite der überstehenden Finnen 36 befindet. Bei einigen Ausführungsformen der vorliegenden Erfindung beträgt die Dicke T2 etwa 5 Ä bis etwa 10 Ä. Die Dicke T3 beträgt 0 Ä bis etwa 2 Ä, wobei die Dicke von 0 Ä bedeutet, dass sich die nicht-konforme Verkappungsschicht 40 nicht bis zu der mittleren Höhe erstreckt. Es versteht sich, dass wenn die Dicke T3 (auf der mittleren Höhe der Finnen 36) 0 Ä beträgt, sich die nicht-konforme Verkappungsschicht 40 noch immer bis zu den Seitenwänden der oberen Teile der überstehenden Finnen 36 erstreckt (wie in Fig. 5D gezeigt ist), zum Beispiel bis zu den oberen 25 % der überstehenden Finnen 36. Die Dicken der Seitenwandteile 40B der nicht-konformen Verkappungsschicht 40 nehmen jedoch schrittweise (und gegebenenfalls kontinuierlich) von oben nach unten ab und erreichen schließlich 0 Ä.
[0019] Die mittlere Dicke der Seitenwandteile 40B der nicht-konformen Verkappungsschicht 40 kann mit TSide-Avg bezeichnet werden, und die mittlere Dicke der oberen Teile der nicht-konformen Verkappungsschicht 40 kann mit TTop-Avg bezeichnet werden. In der gesamten Beschreibung kann die mittlere Dicke wie folgt bestimmt werden: Wählen eine Mehrzahl von (z. B. 5 oder mehr) abstandsgleichen Positionen; Messen der Dicken an diesen Positionen; und anschließend Berechnen eines Mittelwerts dieser Dicken. Zum Beispiel zeigen die Fig. 5B, Fig. 5C und Fig. 5D drei abstandsgleiche Positionen als ein Beispiel, die mögliche Positionen zum Bestimmen von TTop-Avg sein können. Die Fig. 5C und Fig. 5D zeigen außerdem einige abstandsgleiche Positionen als ein Beispiel, die mögliche Positionen zum Bestimmen von TSide-Avg sein können. Bei einigen Ausführungsformen der vorliegenden Erfindung kann ein Verhältnis TSide-Avg/TTop-Avg kleiner als etwa 0,2 sein und kann etwa 0,05 bis etwa 0,2 betragen. Im Vergleich dazu kann, wenn der untere Teil der Seitenwandteile der konformen dielektrischen Schicht 38 mit Ti-B bezeichnet wird und der obere Teil ihrer Seitenwandteile mit Ti-T bezeichnet wird, ein Verhältnis T1-B/T1-T bei einigen Ausführungsformen der vorliegenden Erfindung etwa 0,9 bis etwa 1,0 betragen.
[0020] Fig. 17 zeigt schematisch einen Zyklus eines nicht-konformen ALD-Prozesses zum Abscheiden der nicht-konformen Verkappungsschicht 40 gemäß einigen Ausführungsformen. Fig. 17 umfasst drei Diagramme A, B und C, wobei das Diagramm A einen Vorläufer als eine Funktion der Zeit zeigt, das Diagramm B ein Spülgas als eine Funktion der Zeit zeigt, und das Diagramm C ein Plasma als eine Funktion der Zeit zeigt. Die Zeitachsen (horizontale Achsen) der Diagramme A, B und C sind aneinander angepasst. Wenn bei dem Diagramm A der ent-

5/43

DE 10 2020 114 865 A1 2021.05.06

sprechende y-Achsenwert gleich null ist, zeigt das, dass die Einleitung des Plasmas gestoppt wird. Wenn bei dem Diagramm B der entsprechende y-Achsenwert gleich null ist, zeigt das, dass die Einleitung des Spülgases gestoppt wird. Wenn bei dem Diagramm C der entsprechende y-Achsenwert gleich null ist, zeigt das, dass die Erzeugung des Plasmas gestoppt wird. Eine Sequenz aus der Einleitung des Vorläufers, der Einleitung des Spülgases und der Erzeugung des Plasmas wird nachstehend in einem Beispiel kurz erörtert.
[0021] In Fig. 17 wird zu einem Zeitpunkt TP1 das Spülgas (Diagramm B) in eine Reaktionskammer eingeleitet. Die Reaktionskammer ist eine Vakuumkammer, die evakuiert werden kann und zum Durchführen von ALD-Prozessen verwendet werden kann. Das Spülgas hat die Funktion, den Vorläufer in der entsprechenden Reaktionskammer abzuführen. Außerdem wird das Spülgas zum Erzeugen von Plasma verwendet, das Energie für den Vorläufer bereitstellt, der an einem Wafer 10 haftet, der in den Fig. 4A und Fig. 4B gezeigt ist. Bei einigen Ausführungsformen ist das Spülgas ein Inertgas, das Argon, Helium oder dergleichen oder eine Kombination davon sein kann. Das Spülgas kann auch ein anderes Gas sein (oder auch nicht), das eine hohe Rekombinationsrate haben kann (wie in späteren Absätzen näher erörtert wird), und das Gas wird nachstehend als ein stark rekombinierendes Gas bezeichnet. Bei einigen Ausführungsformen der vorliegenden Erfindung kann das stark rekombinierende Gas, das in dem Spülgas enthalten ist, Wasserstoff (H2), Stickstoff (N2) oder Kombinationen davon umfassen. Eine Zugabe von Stickstoff kann auch zu einem Anstieg des Atomanteils von Stickstoff in der resultierenden nicht-konformen Verkappungsschicht 40 führen. Das Spülgas kann in dem gesamten nicht-konformen Abscheidungsprozess kontinuierlich in die Reaktionskammer eingeleitet werden und gleichzeitig aus der Reaktionskammer abgepumpt werden. Bei einigen Ausführungsformen der vorliegenden Erfindung beträgt der Gesamtdurchsatz des Spülgases etwa 50 Ncm3/min bis etwa 6 slm (Standard-Liter je Minute). Der Druck in der Reaktionskammer kann etwa 1000 mTorr bis etwa 8000 mTorr betragen. Der Durchsatz des Inertgases kann etwa 25 Ncm3/min bis etwa 6 slm betragen, und der Durchsatz des stark rekombinierenden Gases kann etwa 0 Ncm3/min bis etwa 6 slm, und zwar etwa 0 Ncm3/min bis etwa 25 Ncm3/min oder etwa 25 Ncm3/ min bis etwa 6 slm, betragen. Während des Abscheidungsprozesses beträgt die Temperatur des Wafers etwa 50 °C bis etwa 500°C.
[0022] Bei einigen Ausführungsformen weist das Spülgas Argon oder Helium, aber keinen Sauerstoff (O2) auf. Dies weicht von der herkömmlichen PEALD ab, da bei der herkömmlichen PEALD zum Herstellen von sauerstoffhaltigen Dielektrika Sauerstoff (02) zusammen mit Argon verwendet wird und Argon den

Sauerstoff in Sauerstoffradikale spaltet. Bei den Ausführungsformen der vorliegenden Erfindung wird jedoch kein Sauerstoff zugesetzt, und der Sauerstoff in der resultierenden nicht-konformen Verkappungsschicht 40 wird vollständig von dem Vorläufer bereitgestellt. Das Spülgas kann keinen Stickstoff (N2) oder nur etwas Stickstoff aufweisen. Die Zugabe von Stickstoff hat zwei Funktionen. Erstens ist die Rekombinationsrate höher als die von Sauerstoff. Zweitens steigt durch Zugeben von Stickstoff dessen Atomanteil in der nicht-konformen Verkappungsschicht 40. Bei einigen Ausführungsformen kann ein Durchsatzverhältnis N2/Ar, das heißt, der Durchsatz von Stickstoff zu dem Durchsatz von Argon, kleiner als etwa 0, 2 sein. Außerdem kann Wasserstoff (H2) mit einem geringen Durchsatz zugegeben werden, um die Effizienz beim Lösen der Bindungen in dem Vorläufer zu verbessern. Zum Beispiel kann ein Durchsatzverhältnis H2/Ar, das heißt, der Durchsatz von Wasserstoff zu dem Durchsatz von Argon, kleiner als etwa 0, 2 sein. In dem Abscheidungsprozess kann eine kleine Vorspannungsleistung zum Verbessern des nichtkonformen Verhaltens verwendet werden. Die Vorspannungsleistung kann zum Beispiel etwa 0 W bis etwa 100 W betragen.
[0023] Zu einem Zeitpunkt TP2 beginnt die Einleitung des Vorläufers, wie in dem Diagramm A von Fig. 17 gezeigt ist. Bei einigen Ausführungsformen der vorliegenden Erfindung ist der Vorläufer ein siliziumhaltiger Vorläufer, aber er kann auch ein aminhaltiger Vorläufer und/oder ein Vorläufer mit einem CHLiganden sein. Zum Beispiel kann der Vorläufer Bis (diethylamino)silan (BDEAS), Diisopropylaminosilan (DIPAS) oder dergleichen oder eine Kombination davon sein. Der Durchsatz für den Vorläufer kann etwa 500 Ncm3/min bis etwa 6 slm betragen. Ein Zeitraum TP2 zum Einleiten des Vorläufers kann länger als etwa 0,1 s sein und kann etwa 0,1 s bis etwa 10 s betragen. Während der Einleitung des Vorläufers haftet der Vorläufer an der Oberfläche des in den Fig. 4A und Fig. 4B gezeigten Wafers 10 an, sodass eine Monolage entsteht, und überschüssiger Vorläufer wird aus der Reaktionskammer abgepumpt.
[0024] Die Monolage bedeckt bei einigen Ausführungsformen alle freiliegenden Oberflächen des Wafers 10, unter anderem die überstehenden Finnen 36. Es versteht sich, dass wenn andere Gase, wie etwa N2, Ar, H2, zusammen mit dem Vorläufer verwendet werden, die Energie, die zum Aufspalten dieser Gase und zum Anlagern dieser Gase an der Oberfläche des Wafers 10 benötigt wird, hoch ist und daher diese Gase nicht an der Oberfläche des Wafers 10 anhaften. Zu einem Zeitpunkt TP3 wird die Einleitung des Vorläufers gestoppt, wie in dem Diagramm A gezeigt ist, während das Spülgas kontinuierlich eingeleitet wird. Bei der kontinuierlichen Einleitung des Spülgases und der Spülung mit dem Spülgas wird der überschüssige Vorläufer in Gasform aus der Re-

6/43

DE 10 2020 114 865 A1 2021.05.06

aktionskammer entfernt, während der Vorläufer, der an dem Wafer 10 haftet, zurückbleibt. Ein Zeitraum TP3 ist ausreichend lang, damit der gasförmige Vorläufer entsprechend entfernt werden kann. Bei einigen Ausführungsformen der vorliegenden Erfindung ist der Zeitraum TP3 länger als etwa 1 s und kann etwa 1 s bis etwa 20 s oder mehr betragen. Eine längere Spüldauer beeinträchtigt zwar das Ergebnis nicht, führt aber zu einer Reduzierung der Leistung.
[0025] Nach dem Ende des Zeitraums TP3 und zu einem Zeitpunkt TP4 wird Energie bereitgestellt, um ein Plasma aus dem Spülgas zu erzeugen, wie in dem Diagramm C gezeigt ist. Das Plasma führt zu einer Reaktion des adsorbierten Vorläufers, dessen Bindungen von den Siliziumatomen in dem Vorläufer gelöst werden, um Radikale (und Ionen), wie etwa Kohlenstoffradikale, Stickstoffradikale, Wasserstoffradikale usw., und die entsprechenden Ionen zu erzeugen. Die Siliziumatome bleiben an die Oberfläche des Wafers 10 gebunden. Die Radikale verbinden sich dann wieder mit Siliziumatomen zu einer Monolage aus einem Dielektrikum, wie etwa SiC, SIN, SiCN oder dergleichen. Die resultierende dielektrische Schicht ist nicht-konform, und der Mechanismus der Entstehung der nicht-konformen dielektrischen Schicht wird unter Bezugnahme auf Fig. 16 näher erörtert.
[0026] Die Reaktion ist selbststoppend, da die Menge der adsorbierten Vorläufermoleküle begrenzt ist, und die Reaktion wird beendet, wenn die adsorbierten Vorläufermoleküle vollständig zur Reaktion gebracht worden sind. Dementsprechend wird ein Zeitraum TP4 so gewählt, dass er so lang ist, dass eine vollständige Reaktion der adsorbierten Vorläufermoleküle möglich ist, aber so kurz ist, dass die Leistung nicht beeinträchtigt wird. Bei einigen Ausführungsformen kann der Zeitraum TP4 länger als etwa 0,05 s sein und kann etwa 0,05 s bis etwa 10 s betragen. Die Energie zum Erzeugen des Plasmas kann etwa 10 W bis etwa 500 W betragen. Das Plasma kann mit einem ICP-Modus (ICP: induktiv gekoppeltes Plasma), einem CCP-Modus (CCP: kapazitiv gekoppeltes Plasma) oder dergleichen erzeugt werden. In einigen Beispielen beträgt die Frequenz der HF-Leistung 13, 56 MHz, aber es können auch andere Frequenzen verwendet werden.
[0027] Nach dem Ende des Zeitraums TP4 wird das Plasma zu einem Zeitpunkt TP5 ausgeschaltet. Bei einigen Ausführungsformen der vorliegenden Erfindung ist ein Zeitraum TP5 vorgesehen, in dem das Spülgas stets eingeschaltet ist, während der Vorläufer (Diagramm A) und das Plasma (Diagramm C) ausgeschaltet sind. Der Zeitraum TP5 endet zu einem Zeitpunkt TP6. Es versteht sich, dass der Zeitpunkt TP6 auch der Zeitpunkt TP1 eines nächsten ALD-Zyklus ist, wenn ein weiterer Zyklus eines nichtkonformen ALD-Prozesses durchgeführt werden soll.

Dadurch wird ein nicht-konformer ALD-Zyklus beendet. Die nachfolgenden nicht-konformen ALD-Zyklen können eine Wiederholung der vorstehend erörterten nicht-konformen ALD-Zyklen sein. Die nicht-konformen ALD-Zyklen können so lange wiederholt werden, bis die gewünschte Dicke T2 (Fig. 5B) erreicht ist. Bei einigen Ausführungsformen der vorliegenden Erfindung kann die Anzahl der Zyklen 1 bis 1000 betragen. Die Gesamtanzahl von Zyklen hängt von dem speziellen Verwendungszweck der Ausführungsform ab.
[0028] Bei einigen Ausführungsformen der vorliegenden Erfindung ist der Gesamtzeitraum (TP1 + ATP5) die Zeit zum Abführen der nicht zur Reaktion gebrachten Radikale, Ionen usw. zur Vorbereitung auf den nächsten nicht-konformen ALD-Zyklus. Bei einigen Ausführungsformen der vorliegenden Erfindung beträgt der Gesamtzeitraum (TP1 + ATP5) etwa 0,1 s bis etwa 100 s. Bei anderen Ausführungsformen der vorliegenden Erfindung kann der Zeitraum TP4 ausreichend lang sein, sodass der Gesamtzeitraum (TP1 + TP5) auf 0 s reduziert werden kann. Dies bedeutet, dass wenn das Plasma lang genug eingeschaltet ist, zum Beispiel länger als etwa 1 s, die nicht zur Reaktion gebrachten Radikale, Ionen usw. des Vorläufers vollständig abgeführt werden, wenn das Plasma eingeschaltet ist. Somit kann unmittelbar nach dem Ausschalten des Plasmas mit der Vorläufer-Einleitung des nächsten Zyklus begonnen werden.
[0029] Um bessere Ergebnisse zu erzielen, ohne dass dies zu Lasten der Leistung geht, können die Zeiträume TP1, TP2, TP3, TP4 und TP5 optimiert werden. Zum Beispiel können die Zeiträume TP2 und TP4 möglichst kurz sein und können zum Beispiel etwa 0,1 s bis etwa 10 s betragen und in der Nähe von etwa 0,1 s liegen. Die Zeiträume TP2 und TP4 können dicht beieinander liegen oder gleichlang sein, wobei der Absolutwert der Differenz (TP2 - TP4)/TP2 kleiner als etwa 0,2 ist. Andererseits sind die Zeiträume TP2 und TP4 kürzer als die Zeiträume TP3 und TP5, sodass eine ausreichende Spülung in den Zeiträumen TP3 und TP5 durchgeführt wird.
[0030] Bei einigen Ausführungsformen wird nach einem oder mehreren nicht-konformen ALD-Zyklen ein Oxidationsprozess durchgeführt, um die abgeschiedene nicht-konforme Verkappungsschicht 40 (Fig. 4A und Fig. 4B) zu oxidieren. Daher kann in Abhängigkeit von der Zusammensetzung der nichtkonformen Verkappungsschicht 40, die aus SiC, SIN, SiCN oder dergleichen hergestellt werden kann oder dieses aufweisen kann, die resultierende oxidierte nicht-konforme Verkappungsschicht 40 aus SiOC, SiON, SiOCN oder dergleichen bestehen oder dieses aufweisen. Bei anderen Ausführungsformen kann der Oxidationsprozess weggelassen werden, und die re-

7/43

DE 10 2020 114 865 A1 2021.05.06

sultierende nicht-konforme Verkappungsschicht 40 weist SiC, SIN, SiCN oder dergleichen auf. Es versteht sich, dass die dielektrische Schicht 38 und die Verkappungsschicht 40 die gleichen Elemente aus der Gruppe Si, O, C, N und dergleichen aufweisen können (oder auch nicht), obwohl die dielektrische Schicht 38 und die nicht-konforme Verkappungsschicht 40 unabhängig davon, ob sie die gleichen Elemente aufweisen oder nicht, unterschiedliche Zusammensetzungen (mit unterschiedlichen Prozentsätzen der Elemente) haben können. Die Fig. 18A und Fig. 18B zeigen Diagramme zum Durchführen des Oxidationsprozesses.

schalt-/Ausschalt-Verhältnis etwa 0,1 bis etwa 0,9 betragen. Die Gesamtanzahl von Plasma-Einschalt-/ Ausschaltzyklen kann etwa 5 bis 10 betragen.
[0034] Nach dem in Fig. 18A gezeigten EinzyklusOxidationsprozess oder dem in Fig. 18B gezeigten Mehrzyklen-Oxidationsprozess kann das Verfahren zu dem nicht-konformen ALD-Zyklus oder -Zyklen zurückgehen, wie in Fig. 17 gezeigt ist. Die Prozesse von Fig. 17 und der Prozess von Fig. 18A (oder 18B) können auch gemeinsam einen zusammengesetzten Zyklus bilden, und dieser zusammengesetzte Zyklus kann wiederholt werden.

[0031] Bei einigen Ausführungsformen kann, wenn die resultierende nicht-konforme Verkappungsschicht 40 SiCN ist, der Anteil von Kohlenstoff etwa 1 Atom-% bis etwa 50 Atom-% betragen, und der Anteil von Stickstoff kann ebenfalls etwa 1 Atom-% bis etwa 50 Atom-% betragen. Wenn die Verkappungsschicht 40 SiOCN ist, kann der Anteil von Sauerstoff etwa 1 Atom-% bis etwa 50 Atom-% betragen, der Anteil von Kohlenstoff kann etwa 1 Atom-% bis etwa 50 Atom-% betragen, und der Anteil von Stickstoff kann ebenfalls etwa 1 Atom-% bis etwa 50 Atom-% betragen.
[0032] Fig. 18A zeigt einen kontinuierlichen Oxidationsprozess mit einem einzigen Zyklus. Das obere Diagramm von Fig. 18A zeigt die Einleitung des Oxidations- und Spülgases als eine Funktion der Zeit, und das untere Diagramm zeigt das Plasma als eine Funktion der Zeit. Die Zeit in dem oberen Diagramm entspricht der Zeit in dem unteren Diagramm. Bei einigen Ausführungsformen der vorliegenden Erfindung umfasst das Oxidations- und Spülgas ein Oxidationsgas, das Sauerstoff (O2), Ozon (O3) und/oder dergleichen sein kann. Das Oxidations- und Spülgas kann auch ein Träger(spül)gas enthalten, das Stickstoff (N2) und/oder ein Inertgas wie Argon, Helium oder dergleichen sein kann. Bei alternativen Ausführungsformen wird Stickstoff, aber kein Sauerstoff verwendet, und das Trägergas kann zugegeben werden. Der entsprechende Prozess in Fig. 18 ist somit ein Nitrierungsprozess statt des Oxidationsprozesses. Der Durchsatz des Oxidationsgases kann etwa 1 Ncm3/min bis etwa 6000 Ncm3/min betragen, und der Durchsatz des Trägergases kann ebenfalls etwa 1 Ncm3/min bis etwa 6000 Ncm3/min betragen. Die Dauer der Oxidation kann etwa 0,1 s bis etwa 100 s betragen.
[0033] Fig. 18B zeigt einen Oxidationsprozess gemäß alternativen Ausführungsformen. In diesem Prozess wird das Plasma in einer Mehrzahl von Zyklen ein- und ausgeschaltet, statt es während der gesamten Zeit des Einleitens des Oxidations- und Spülgases eingeschaltet zu lassen. Der Durchsatz des Oxidations- und Spülgases kann dem ähnlich sein, der unter Bezugnahme auf Fig. 18A angegeben worden ist. Bei einigen Ausführungsformen kann ein Ein-

[0035] Fig. 16 zeigt ein Beispiel, das chemische Zwischenstrukturen bei der Herstellung der nicht-konformen Verkappungsschicht 40 für den Fall zeigt, dass die nicht-konformen ALD-Zyklen an dem Wafer 10 durchgeführt werden. Das Beispiel ist für die Verwendung von DIPAS als Vorläufer gezeigt. Der beschriebene Mechanismus gilt jedoch auch für andere Arten von Vorläufern, wie etwa BDEAS. Die in Fig. 16 gezeigten Zwischenstrukturen sind mit den Bezugszahlen 112, 114, 116, 118 und 120 bezeichnet, um die auf unterschiedlichen Stufen erzeugten Zwischenstrukturen voneinander zu unterscheiden. Der Wafer 10 weist eine Basisschicht 110 auf, die die freigelegten Strukturelemente darstellen kann, die die dielektrische Schicht 38 und die STI-Bereiche 24, die in den Fig. 4A und Fig. 4B gezeigt sind, umfassen, wenn die Strukturelemente zu Beginn des nicht-konformen ALD-Abscheidungsprozesses freigelegt werden. Es versteht sich, dass die in den Fig. 4A und Fig. 4B gezeigte Struktur lediglich ein Beispiel ist und die Ausführungsformen auch für andere Strukturen verwendet werden können.
[0036] Die Anfangsstruktur von Fig. 16 wird als Struktur 112 bezeichnet. In dem dargestellten Beispiel ist die Basisschicht 110 als eine Schicht dargestellt, die Silizium enthält, das die Form von kristallinem Silizium, amorphem Silizium, Polysilizium oder einer siliziumhaltigen Verbindung haben kann, die unter anderem Siliziumoxid, Siliziumnitrid, Siliziumoxidcarbid, Siliziumoxidnitrid oder dergleichen umfasst. Bei einigen Ausführungsformen der vorliegenden Erfindung entstehen OH-Bindungen an der Oberfläche der siliziumhaltigen Schicht 110, wobei die OHBindungen eine Bindung mit den Siliziumatomen an der Oberfläche der Basisschicht 110 eingehen können.
