Repository: CHlNlTO/fairpoint-software

# Fairpoint Software - Tax & Accounting Platform

A modern, scalable tax and accounting software platform built with Next.js 15, featuring a feature-based architecture with strict architectural boundaries.

## 🚀 Quick Start

```bash

# Run development server
pnpm dev

# Start production server
pnpm start
```

Open [http://localhost:3000](http://localhost:3000) to view the application.

## 🏗️ Architecture Overview

### Database & Backend

- **Drizzle ORM** - Type-safe database queries
- **Clerk** - Authentication (inferred from business context)

## 🔧 Configuration Files

File: app/Desktop/cases/T17560DE/txt/D2.txt (part 1 of 2)
(19)

*DE102021120584A120221201*

(10) DE 10 2021 120 584 A1 2022.12.01

(12)

Offenlegungsschrift

(21) Aktenzeichen: 10 2021 120 584.0 (22) Anmeldetag: 09.08.2021 (43) Offenlegungstag: 01.12.2022

(30) Unionspriorität: 63/193,866 17/393,584

27.05.2021 US 04.08.2021 US

(71) Anmelder: Taiwan Semiconductor Manufacturing Co., Ltd., Hsinchu, TW

(74) Vertreter: BOEHMERT & BOEHMERT Anwaltspartnerschaft mbB - Patentanwälte Rechtsanwälte, 28209 Bremen, DE

(51) Int Cl.:

H01L 21/336 (2006.01)
H01L 21/762 (2006.01) H01L 29/423 (2006.01) H01L 21/283 (2006.01) H01L 21/311 (2006.01) H01L 29/78 (2006.01)

(72) Erfinder: Lin, Cheng-I, Hsinchu, TW; Lin, Ming-Ho, Hsinchu, TW; Chen, Chun-Heng, Hsinchu, TW; Lu, YungCheng, Hsinchu, TW

(56) Ermittelter Stand der Technik:

DE

10 2020 114 865 A1

US

2021 / 0 098 458 A1

Prüfungsantrag gemäß § 44 PatG ist gestellt. Die folgenden Angaben sind den vom Anmelder eingereichten Unterlagen entnommen.
(54) Bezeichnung: DIELEKTRISCHE SCHICHT AUF HALBLEITERVORRICHTUNG UND VERFAHREN ZUM BILDEN DERSELBEN

(57) Zusammenfassung: Ein Verfahren zum Bilden einer Halbleitervorrichtung umfasst Bilden einer ersten Schicht auf einer Halbleiterfinne; Bilden einer Maske auf der ersten Schicht, wobei die Maske auf einer Oberseite der Halblei terfinne dicker ist als entlang einer Seitenwand der Halblei terfinne. Die erste Schicht wird unter Verwendung der Maske entlang der Seitenwand der Halbleiterfinne gedünnt. Eine zweite Schicht wird auf der Halbleiterfinne gebildet, wobei die zweite Schicht die Maske und die erste Schicht bedeckt. Eine Dummy-Gate-Schicht wird auf der Halbleiterf inne gebildet und strukturiert, um eine obere Fläche der Halbleiterfinne freizulegen.

DE 10 2021 120 584 A1 2022.12.01

Beschreibung PRIORITÄTSANSPRUCH UND QUERVERWEIS

einigen Ausführungsformen Querschnittsan sichten bei Zwischenstufen in der Herstellung von FinFETs.

[0001] Diese Anmeldung beansprucht die Priorität der vorläufigen US-Patentanmeldung Nr. 63/193,866, eingereicht am 27. Mai 2021, die durch Bezugnahme in die vorliegende Anmeldung aufge nommen wird.
HINTERGRUND
[0002] Halbleiterbauelemente werden in einer Viel falt von elektronischen Anwendungen verwendet, wie zum Beispiel PCs, Mobiltelefonen, Digitalkame ras und anderen elektronischen Geräten. Halbleiter bauelemente werden typischerweise durch aufeinan derfolgendes Abscheiden von isolierenden oder dielektrischen Schichten, leitfähigen Schichten und Halbleitermaterialschichten über einem Halbleiter substrat und Strukturieren der verschiedenen Mate rialschichten unter Verwendung von Lithografie, um Schaltungskomponenten und -elemente darauf zu bilden, gefertigt.
[0003] Die Halbleiterindustrie verbessert kontinuier lich die Integrationsdichte von verschiedenen elekt ronischen Komponenten (z. B. Transistoren, Dioden, Widerständen, Kondensatoren usw.) durch konti nuierliche Verringerungen der minimalen Strukturele mentgröße, was mehr Komponenten erlaubt, in eine gegebene Fläche integriert zu werden.
Figurenliste
[0004] Aspekte der vorliegenden Offenbarung las sen sich am besten anhand der folgenden detaillier ten Beschreibung in Verbindung mit den beiliegen den Zeichnungen verstehen. Es ist zu beachten, dass gemäß der branchenüblichen Praxis verschie dene Merkmale nicht maßstabsgetreu dargestellt sind. Tatsächlich können die Abmessungen der ver schiedenen Merkmale zugunsten einer klaren Erläu terung willkürlich vergrößert oder verkleinert sein.
Fig. 1 veranschaulicht in einer dreidimensiona len Ansicht ein Beispiel für einen FinFET gemäß einigen Ausführungsformen.
Fig. 2, Fig. 3, Fig. 4, Fig. 5, Fig. 6, Fig. 7, Fig. 8, Fig. 9, Fig. 10, Fig. 11A, Fig. 11B, Fig. 12A, Fig. 12B, Fig. 13A, Fig. 13B, Fig. 14A, Fig. 14B, Fig. 15A, Fig. 15B, Fig. 16A, Fig. 16B, Fig. 17A, Fig. 17B, Fig. 17C, Fig. 17D, Fig. 18A, Fig. 18B, Fig. 19A, Fig. 19B, Fig. 20A, Fig. 20B, Fig. 20C, Fig. 20D, Fig. 21A, Fig. 21B, Fig. 21C, Fig. 21D, Fig. 21E, Fig. 21F, Fig. 22A, Fig. 22B, Fig. 22C, Fig. 22D, Fig. 23A, Fig. 23B, Fig. 23C, Fig. 23D, Fig. 24A, Fig. 24B, Fig. 24C und Fig. 24D sind gemäß

DETAILLIERTE BESCHREIBUNG
[0005] Die folgende Offenbarung stellt viele unter schiedliche Ausführungsformen bzw. Beispiele zum Implementieren unterschiedlicher Merkmale der Erfindung bereit. Um die vorliegende Offenbarung zu vereinfachen, werden nachstehend konkrete Bei spiele für Komponenten und Anordnungen beschrie ben. Diese sind selbstverständlich lediglich Beispiele und sollen nicht einschränkend sein. Zum Beispiel kann die Bildung eines ersten Strukturelements über oder auf einem zweiten Strukturelement in der folgenden Beschreibung Ausführungsformen umfas sen, in denen das erste und das zweite Strukturele ment in direktem Kontakt gebildet werden, und auch Ausführungsformen umfassen, in denen zusätzliche Strukturelemente derart zwischen dem ersten und dem zweiten Strukturelement gebildet werden kön nen, dass das erste und das zweite Strukturelement nicht in direktem Kontakt sein können. Zusätzlich kann die vorliegende Offenbarung in den verschiede nen Beispielen Bezugszeichen und/oder Buchstaben wiederholen. Diese Wiederholung dient der Einfach heit und Klarheit und gibt an sich keine Beziehung zwischen den verschiedenen erörterten Ausfüh rungsformen und/oder Ausgestaltungen vor.
[0006] Ferner können räumlich relative Begriffe wie ,,unterhalb", ,,unter" ,,untere/r/s", ,,oberhalb", ,,ober e/r/s" und dergleichen hierin zur Vereinfachung der Beschreibung verwendet werden, um die Beziehung eines Elementes oder Merkmals zu einem anderen Element (anderen Elementen) oder Merkmal(en), wie in den Figuren veranschaulicht, zu beschreiben. Die räumlich relativen Begriffe sollen zusätzlich zu der in den Figuren gezeigten Ausrichtung unter schiedliche Ausrichtungen der Bauelemente im Gebrauch oder Betrieb umfassen. Der Gegenstand kann anders ausgerichtet sein (um 90 Grad gedreht oder in anderen Ausrichtungen), und die hierin ver wendeten räumlich relativen Beschreibungen kön nen ebenso dementsprechend interpretiert werden.
[0007] Gemäß einigen Ausführungsformen werden vor Bilden der Dummy-Gates über den Finnen dielektrische Schichten über den Halbleiterstrukture lementen, z. B. Finnen, gebildet. Die dielektrischen Schichten weisen eine Maskenschicht, die es ermög licht, eine größere Dicke von dielektrischem Material über der Oberseite der Finnen als über den Seiten wänden der Finnen zu bilden, auf. Die dielektrischen Schichten können den Verlust der Finne von der obe ren Fläche der Finnen während nachfolgenden Strukturierungsprozesses des Dummy-Gates redu zieren, was die Leistung des Bauelements durch Reduzieren des Kontaktwiderstands steigern kann.

2/52

DE 10 2021 120 584 A1 2022.12.01

Der Prozess zum Bilden der dielektrischen Schichten kann mit einem oxidativen Abscheidungsprozess integriert werden und kann gefolgt von einem oxidati ven Abscheidungsprozess erfolgen, der kostengüns tig ist und hohe Waferzahlen pro Stunde erzielt.
[0008] Fig. 1 veranschaulicht in einer dreidimensio nalen Ansicht ein Beispiel für einen FinFET gemäß einigen Ausführungsformen. Ein FinFET weist eine Finne 60, die sich von einem Substrat 50 (z. B. einem Halbleitersubstrat) aus erstreckt, auf Isola tionsbereiche 70 sind über dem Substrat 50 angeord net, und die Finne 60 steht oberhalb benachbarter Isolationsbereiche 70 und dazwischen hervor. Obwohl die Isolationsbereiche 70 als vom Substrat 50 getrennt beschrieben/veranschaulicht sind, kann der Begriff ,,Substrat", wie hierin verwendet, verwen det werden, um sich auf das Halbleitersubstrat alleine oder auf ein Halbleitersubstrat mit Isolations bereichen zu beziehen. Obwohl die Finne 60 als ein einziges, durchgängiges Material als Substrat 50 veranschaulicht ist, können die Finne 60 und/oder das Substrat 50 zusätzlich ein einziges Material oder eine Mehrzahl von Materialien enthalten. In die sem Zusammenhang bezieht sich die Finne 60 auf den Abschnitt, der sich zwischen den benachbarten Isolationsbereichen 70 erstreckt.
[0009] Eine Gate-Dielektrikum-Schicht 110 befindet sich entlang von Seitenwänden und über einer obe ren Fläche der Finne 60, und eine Gate-Elektrode 112 befindet sich über der Gate-Dielektrikum-Schicht 110. Source-/Drain-Bereiche 102 sind bezüglich der Gate-Dielektrikum-Schicht 110 und der Gate-Elekt rode 112 auf entgegengesetzten Seiten der Finne 60 angeordnet. Fig. 1 veranschaulicht ferner Refe renzquerschnitte, die in nachfolgenden Figuren ver wendet werden. Querschnitt A-A verläuft entlang einer Längsachse der Gate-Elektrode 112 und in einer Richtung, die zum Beispiel senkrecht zur Rich tung eines Stromflusses zwischen den Source/Drain-Bereichen 102 des FinFET ist. Querschnitt BB ist senkrecht zu Querschnitt A-A und verläuft ent lang einer Längsachse der Finne 60 und in einer Richtung zum Beispiel eines Stromflusses zwischen den Source-/Drain-Bereichen 102 des FinFET. Quer schnitt C-C verläuft parallel zu Querschnitt A-A und erstreckt sich durch einen Source-/Drain-Bereich des FinFET. Der Klarheit halber nehmen nachfolgende Figuren auf diese Referenzquerschnitte Bezug.
[0010] Einige hierin erörterten Ausführungsformen werden im Zusammenhang mit FinFETs erörtert, die unter Verwendung eines Gate-Last-Prozesses gebil det werden. In anderen Ausführungsformen kann ein Gate-First-Prozess verwendet werden. Auch berück sichtigen einige Ausführungsformen Aspekte, die in planaren Bauelementen verwendet werden, wie pla naren FETs, Nanostruktur- (z. B. Nanoblatt-, Nano

draht-, Gate-All-Around- oder dergleichen) Feldef fekttransistoren (NSFETs) oder dergleichen.

[0011] Fig. 2 bis Fig. 23B sind Querschnittsansich ten von Zwischenstufen beim Herstellen von Fin FETs gemäß einigen Ausführungsformen. Fig. 2, Fig. 3, Fig. 4, Fig. 5, Fig. 6, Fig. 7, Fig. 8, Fig. 9 und Fig. 10 veranschaulichen einen Referenzquer schnitt A-A, der, abgesehen von mehreren Finnen/ FinFETs, in Fig. 1 veranschaulicht ist. Fig. 11A, Fig. 12A, Fig. 13A, Fig. 14A, Fig. 15A, Fig. 16A, Fig. 17A, Fig. 18A, Fig. 19A, Fig. 20A, Fig. 20C, Fig. 21A, Fig. 21D, Fig. 22A, Fig. 22C, Fig. 23A, Fig. 23C, Fig. 24A und Fig. 24C sind entlang dem in Fig. 1 veranschaulichten Referenzquerschnitt AA veranschaulicht, und Fig. 11B, Fig. 12B, Fig. 13B, Fig. 14B, Fig. 15B, Fig. 16B, Fig. 17B, Fig. 18B, Fig. 19B, Fig. 20B, Fig. 20D, Fig. 21B, Fig. 21C, Fig. 21E, Fig. 21F, Fig. 22B, Fig. 22D, Fig. 23B, Fig. 23D, Fig. 24B und Fig. 24D sind ent lang einem ähnlichen in Fig. 1 veranschaulichten Querschnitt B-B veranschaulicht, abgesehen von mehreren Finnen/FinFETs. Fig. 17C und Fig. 17D sind entlang von Referenzquerschnitt C/D-C/D ver anschaulicht, der, abgesehen von mehreren Finnen/ FinFETs, in Fig. 1 veranschaulicht ist.

[0012] In Fig. 2 ist ein Substrat 50 bereitgestellt. Das

Substrat 50 kann ein Halbleitersubstrat sein, wie ein

Bulk-Halbleiter, ein Halbleiter-auf-Isolator-Substrat

(SOI-Substrat) oder dergleichen, welches dotiert (z.

B. mit einem p- oder einem n-Dotierstoff) oder undo

tiert sein kann. Das Substrat 50 kann ein Wafer sein,

wie ein Siliziumwafer. Im Allgemeinen ist ein SOI-

Substrat eine Schicht aus einem Halbleitermaterial,

die auf einer Isolationsschicht ausgebildet ist. Die

Isolationsschicht kann zum Beispiel eine vergrabene

Oxidschicht (BOX-Schicht - buried oxide layer), eine

Siliziumoxidschicht oder dergleichen sein. Die Isola

tionsschicht wird auf einem Substrat, typischerweise

einem Silizium- oder Glassubstrat bereitgestellt.

Andere Substrate, wie ein mehrschichtiges Substrat

oder ein Gradientensubstrat, können ebenfalls ver

wendet werden. In einigen Ausführungsformen

kann das Halbleitermaterial des Substrats 50 Sili

zium; Germanium; einen Verbindungshalbleiter, ein

schließlich Siliziumcarbid, Galliumarsenid, Gallium

phosphid, Indiumphosphid, Indiumarsenid und/oder

Indiumantimonid; einen Legierungshalbleiter, ein

schließlich Siliziumgermanium, Galliumarsenidpho

sphid, Aluminiumindiumarsenid, Aluminiumgalliu

marsenid,

Galliumindiumarsenid,

Galliumindiumphosphid und/oder Galliumindiumar

senidphosphid; oder Kombinationen davon enthal

ten.

[0013] Das Substrat 50 weist einen n-Bereich 50N und einen p-Bereich 50P auf. Der n-Bereich 50N kann zum Bilden von n-Bauelementen dienen, wie NMOS-Transistoren, z. B. n-FinFETs. Der p-Bereich

3/52

DE 10 2021 120 584 A1 2022.12.01

50P kann zum Bilden von p-Bauelementen dienen, wie PMOS-Transistoren, z. B. p-FinFETs. Der nBereich 50N kann physisch von dem p-Bereich 50P getrennt sein (wie durch Teiler 51 veranschaulicht), und eine beliebige Anzahl von Bauelementstrukture lementen (z. B. andere aktive Bauelemente, dotierte Bereiche, Isolationsstrukturen usw.) können zwi schen dem n-Bereich 50N und dem p-Bereich 50P angeordnet sein.
[0014] Angemessene Wannen (nicht gezeigt) kön nen in dem Substrat 50 gebildet werden. In der gezeigten Ausführungsform wird eine p-Wanne in dem n-Bereich 50N gebildet und wird eine n-Wanne in dem p-Bereich 50P gebildet. Die Wannen werden durch Implantieren des n-Bereichs 50N und des pBereichs 50P mit p- und/oder n-Fremdstoffen gebil det. Nach der Implantation der n-Bereiche 50N und der p-Bereiche 50P kann ein Tempern durchgeführt werden, um die implantierten p- und/oder n-Fremd stoffe zu aktivieren.
[0015] In Ausführungsformen mit unterschiedlichen Wannentypen können unterschiedliche Implanta tionsschritte für den n-Bereich 50N und den pBereich 50P unter Verwendung eines Fotolacks oder anderer Masken (nicht gezeigt) erzielt werden. Zum Beispiel kann ein Fotolack über dem n-Bereich 50N des Substrats 50 gebildet werden. Der Fotolack wird strukturiert, um den p-Bereich 50P des Sub strats 50, wie einen PMOS-Bereich, freizulegen. Der Fotolack kann unter Verwendung einer Auf schleudertechnik gebildet und unter Verwendung von annehmbaren Fotolithografietechniken struktu riert werden. Sobald der Fotolack strukturiert ist, wird eine n-Fremdstoffimplantation in dem p-Bereich 50P durchgeführt, und der Fotolack kann als Maske dienen, die im Wesentlichen verhindert, dass nFremdstoffe in den n-Bereich 50N, wie einen NMOS-Bereich, implantiert werden. Die n-Fremd stoffe können Phosphor, Arsen, Antimon oder der gleichen sein, die in den Bereich mit einer Konzent ration von gleich oder kleiner als 1018 cm-3, wie zwischen etwa 1017 cm-3 und etwa 1018 cm-3, implan tiert werden. Nach der Implantation wird der Fotolack entfernt, wie durch einen annehmbaren Ver aschungsprozess.
[0016] Nach der Implantation des p-Bereichs 50P wird ein Fotolack über dem p-Bereich 50P des Sub strats 50 gebildet. Der Fotolack wird strukturiert, um den n-Bereich 50N des Substrats 50, wie den NMOS-Bereich, freizulegen. Der Fotolack kann unter Verwendung einer Aufschleudertechnik gebil det und unter Verwendung von annehmbaren Foto lithografietechniken strukturiert werden. Sobald der Fotolack strukturiert ist, kann eine p-Fremdstoffim plantation in dem n-Bereich 50N durchgeführt wer den, und der Fotolack kann als Maske dienen, die im Wesentlichen verhindert, dass p-Fremdstoffe in

den p-Bereich 50P, wie einen PMOS-Bereich, implantiert werden. Die p-Fremdstoffe können Bor, BF2, Indium oder dergleichen sein, die in den Bereich mit einer Konzentration von gleich oder kleiner als 1018 cm-3, wie zwischen etwa 1017 cm-3 und etwa 1018 cm-3, implantiert werden. Nach der Implantation kann der Fotolack entfernt werden, wie durch einen annehmbaren Veraschungsprozess.
[0017] Ein erster Halbleiterbereich 52 wird über dem Substrat 50 gebildet. Der erste Halbleiterbereich 52 ist ein Halbleitermaterial, wie Silizium, Siliziumcarbid, ein III-V-Verbindungshalbleiter, ein II-VI-Verbin dungshalbleiter oder dergleichen. Zum Beispiel schließen die verfügbaren Materialien zum Bilden von III-V-Verbindungshalbleitern InAs, AlAs, GaAs, InP, GaN, InGaAs, InAlAs, GaSb, AlSb, AlP, GaP und dergleichen ein, sind jedoch nicht darauf beschränkt. In einigen Ausführungsformen ist der erste Halbleiterbereich 52 Silizium. Der erste Halblei terbereich 52 wird epitaktisch auf dem Substrat 50 aufgewachsen. Wie nachstehend ferner erörtert, wird der erste Halbleiterbereich 52 strukturiert, um Finnen in dem n-Bereich 50N zu bilden.
[0018] In Fig. 3 ist ein zweiter Halbleiterbereich 54 über dem Substrat 50 ausgebildet. Der zweite Halb leiterbereich 54 sind ein Halbleitermaterial, wie Sili ziumgermanium (z. B. SixGe1-x, wobei x im Bereich von 0 bis 1 liegen kann), reines oder im Wesentlichen reines Germanium, ein III-V-Verbindungshalbleiter, ein II-VI-Verbindungshalbleiter oder dergleichen. Zum Beispiel schließen die verfügbaren Materialien zum Bilden von III-V-Verbindungshalbleitern InAs, AlAs, GaAs, InP, GaN, InGaAs, InAlAs, GaSb, AlSb, AlP, GaP und dergleichen ein, sind jedoch nicht darauf beschränkt. In einigen Ausführungsformen ist der zweite Halbleiterbereich 54 Siliziumgerma nium. Der zweite Halbleiterbereich 54 wird epitak tisch auf dem Substrat 50 aufgewachsen. Als Bei spiel für Bilden des zweiten Halbleiterbereichs 54 kann eine Öffnung in dem ersten Halbleiterbereich 52 über dem p-Bereich 50P des Substrats gebildet werden. Die Öffnung kann durch einen oder mehrere Ätzprozess(e) unter Verwendung eines Fotolacks als Ätzmaske gebildet werden. Der/die Ätzprozess(e) kann/können Nassätzen, Trockenätzen, reaktives Ionenätzen (RIE), neutrales Strahlätzen (NBE), eine Kombinationen davon oder dergleichen umfassen und kann/können anisotrop sein. Der zweite Halblei terbereich wird dann auf dem Substrat 50 in der Öff nung epitaktisch aufgewachsen.
[0019] Silizium und Siliziumgermanium weisen unterschiedliche Gitterkonstanten auf. Folglich wei sen der zweite Halbleiterbereich 54 und das Substrat 50 fehlangepasste Gitterkonstanten auf. Die Fehlan passung der Gitterkonstanten hängt von der Kon zentration des Germaniums des zweiten Halbleiter bereichs 54 ab, wobei eine höhere

4/52

DE 10 2021 120 584 A1 2022.12.01

Germaniumkonzentration zu einer größeren Fehlan passung der Gitterkonstanten führt. Die Fehlanpas sung der Gitterkonstanten verursacht eine Druckbe lastung in dem zweiten Halbleiterbereich 54, die die Trägermobilität des zweiten Halbleiterbereichs 54 erhöhen kann, was die Kanalbereichsmobilität der anschließend gebildeten p-Bauelemente verbessern kann. Die in dem zweiten Halbleiterbereich gebilde ten Kanalbereiche können teilweise oder vollständig verspannte Kanalbereiche sein.
[0020] In einigen Ausführungsformen werden der erste Halbleiterbereich 52 und der zweite Halbleiter bereich 54 in situ während des Aufwachsens dotiert, um angemessene dotierte Bereiche (z. B. Wannen) aufzuweisen. Die dotierten Bereiche des ersten Halbleiterbereichs 52 und des zweiten Halbleiterbe reichs 54 können vom gleichen Dotierungstyp sein wie die darunterliegenden dotierten Bereiche des Substrats 50. Die dotierten Bereiche des ersten Halbleiterbereichs 52 und des zweiten Halbleiterbe reichs 54 können die gleiche Dotierungskonzentra tion wie die darunterliegenden dotierten Bereiche des Substrats 50 aufweisen, oder können unter schiedliche Dotierungskonzentrationen aufweisen. In einigen Ausführungsformen kann das Dotieren des ersten Halbleiterbereichs 52 und des zweiten Halbleiterbereichs 54 die Implantationen im Substrat 50 vermeiden, obwohl eine In-situ- und Implanta tionsdotierung zusammen verwendet werden können.
[0021] In Fig. 4 sind Gräben 56 in dem ersten Halb leiterbereich 52 und dem zweiten Halbleiterbereich 54 (und optional in dem Substrat 50) ausgebildet. Die Gräben 56 können durch einen oder mehrere Ätzprozess(e) unter Verwendung eines Fotolacks als Ätzmaske gebildet werden. Der/die Ätzprozess (e) kann/können Nassätzen, Trockenätzen, reaktives Ionenätzen (RIE), neutrales Strahlätzen (NBE), eine Kombinationen davon oder dergleichen umfassen und kann/können anisotrop sein. Die Gräben 56 kön nen sich teilweise in den ersten Halbleiterbereich 52 und den zweiten Halbleiterbereich 54 erstrecken oder sich durch die Halbleiterbereiche und in das Substrat 50 erstrecken. Abschnitte des ersten Halb leiterbereichs 52 und des zweiten Halbleiterbereichs 54 (und optional des Substrats 50), die zwischen den Gräben 56 verbleiben, werden als Finnen 60 bezeichnet. Die Finnen 60 weisen jeweils einen unte ren Abschnitt 62 und einen oberen Abschnitt 64 auf. Die unteren Abschnitte 62 weisen untere Abschnitte 62N und 62P auf, mit den unteren Abschnitten 62N, die die verbleibenden Abschnitte des n-Bereichs 50N des Substrats 50 aufweisen und den unteren Abschnitten 62P, die die verbleibenden Abschnitte des p-Bereichs 50P des Substrats 50 aufweisen. Die oberen Abschnitte 64 weisen obere Abschnitte 64N und 64P auf, mit den oberen Abschnitten 64N, die die verbleibenden Abschnitte des ersten Halblei

terbereichs 52 aufweisen und den unteren Abschnit ten 64P, die die verbleibenden Abschnitte des zwei ten Halbleiterbereichs 54 aufweisen. Die Finnen 60 werden mit einer ersten Breite W1 gebildet. In einigen Ausführungsformen liegt die erste Breite W1 in einem Bereich von 5 nm bis 15 nm. Eine derartige Finnen breite kann es der Finne ermöglichen, eine ausrei chende Dicke nach nachfolgenden/m Ätzprozess (en) (nachstehend beschrieben) beizubehalten.
[0022] Die Finnen können durch ein beliebiges geeignetes Verfahren strukturiert werden. Die Finnen 60 können zum Beispiel unter Verwendung eines oder mehrerer Fotolithografieprozesse strukturiert werden, einschließlich Doppel- oder Mehrfachstruk turierungsprozesse. Im Allgemeinen kombinieren Doppelstrukturierungs- oder Mehrfachstrukturie rungsprozesse Fotolithografie und selbstausrich tende Prozesse, was Strukturen, die zum Beispiel kleinere Abstände aufweisen als was anderweitig unter Verwendung eines einzigen direkten Fotolitho grafieprozesses erhaltbar ist, erlaubt, geschaffen zu werden. Zum Beispiel wird in einer Ausführungsform eine Opferschicht über einem Substrat gebildet und unter Verwendung eines Fotolithografieprozesses strukturiert. Abstandshalter werden unter Verwen dung eines selbstausrichtenden Prozesses neben der strukturierten Opferschicht gebildet. Die Opfer schicht wird dann entfernt, und die verbleibenden Abstandshalter können dann verwendet werden, um die Finnen zu strukturieren. In einigen Ausfüh rungsformen kann die Maske (oder andere Schicht) auf den Finnen 60 verbleiben.
[0023] In Fig. 5 ist ein Isolationsmaterial 68 über dem Substrat 50 und zwischen benachbarten Finnen 60 ausgebildet. Das Isolationsmaterial 68 kann so gebildet werden, dass überschüssige Abschnitte des Isolationsmaterials 68 die Finnen 60 bedecken. Das Isolationsmaterial 68 kann ein Oxid sein, wie Siliziumoxid, ein Nitrid, dergleichen oder eine Kombi nation davon, und kann durch eine chemische Gas phasenabscheidung mit hochdichtem Plasma (HDPCVD), eine fließfähige chemische Gasphasenab scheidung (FCVD) (z. B. eine auf chemische Gas phasenabscheidung (CVD) basierte Materialab scheidung in einem Remote-Plasmasystem und Nach-Aushärten zur Umwandlung in ein anderes Material, wie ein Oxid), dergleichen oder eine Kombi nation davon gebildet werden. Andere Isolationsma terialien, die durch einen beliebigen annehmbaren Prozess gebildet werden, können verwendet wer den. In der veranschaulichten Ausführungsform ist das Isolationsmaterial 68 Siliziumoxid, das durch einen FCVD-Prozess gebildet wird. Sobald das Iso lationsmaterial ausgebildet ist, kann ein Temperpro zess durchgeführt werden. Obwohl das Isolations material 68 als eine einzige Schicht veranschaulicht ist, können einige Ausführungsformen mehrere Schichten verwenden. Zum Beispiel kann in einigen

5/52

DE 10 2021 120 584 A1 2022.12.01

Ausführungsformen zuerst eine Auskleidung (nicht gezeigt) entlang einer Fläche des Substrats 50 und der Finnen 60 gebildet werden. Danach kann ein Füllmaterial, wie die solche, die vorstehend erörtert wurden, über der Auskleidung gebildet werden.
[0024] In Fig. 6 ist das Isolationsmaterial 68 vertieft, um flache Grabenisolationsbereiche (STI-Bereiche) 70 zu bilden. Das Isolationsmaterial 68 wird vertieft, sodass die oberen Abschnitte 64 der Finnen 60 zwi schen benachbarten STI-Bereichen 70 hervorste hen. Das Isolationsmaterial 68 kann vertieft werden, indem ein Planarisierungsprozess durchgeführt wird, gefolgt von einem annehmbaren Ätzprozess. In eini gen Ausführungsformen umfasst der Planarisie rungsprozess ein chemisch-mechanisches Polieren (CMP), einen Rückätzprozess, Kombinationen davon oder dergleichen. Der Planarisierungsprozess legt die Finnen 60 frei. Nach dem Planarisierungs prozess sind obere Flächen der Finnen 60 und das Isolationsmaterial 68 bündig. Die STI-Bereiche 70 können dann unter Verwendung eines annehmbaren Ätzprozesses vertieft werden, wie eines Ätzprozes ses, der gegenüber dem Material des Isolationsma terials 68 selektiv ist. Zum Beispiel kann eine Entfer nung chemischer Oxide unter Verwendung einer Wasserstoffquelle (z. B. Ammoniak) mit einer Fluor quelle (z. B. Stickstofftrifluorid) oder eine Entfernung chemischer Oxide unter Verwendung verdünnter Fluorwasserstoffsäure (dHF) verwendet werden. Die oberen Flächen der STI-Bereiche 70 können durch einen Ätzprozess flach, konvex und/oder kon kav gebildet werden. Die freigelegten Abschnitte der Finnen 60 weisen eine erste Höhe H1 auf. In einigen Ausführungsformen liegt die erste Höhe H1 in einem Bereich von 40 nm bis 60 nm.
[0025] In der gezeigten Ausführungsform sind obere Flächen der STI-Bereiche 70 bündig mit oberen Flä chen der unteren Abschnitte 62 der Finnen 60, sodass die oberen Abschnitte 64 der Finnen 60 voll ständig freigelegt sind. In einigen Ausführungsfor men sind die oberen Flächen des STI-Bereichs 70 oberhalb von oberen Flächen der unteren Abschnitte 62 der Finnen 60 angeordnet, sodass die oberen Abschnitte 64 der Finnen 60 teilweise freigelegt sind. In einigen Ausführungsformen sind obere Flä chen des STI-Bereichs 70 unterhalb oberer Flächen der unteren Abschnitte 62 der Finnen 60 angeordnet, sodass die oberen Abschnitte 64 der Finnen 60 voll ständig freigelegt sind, und die unteren Abschnitte 62 der Finnen 60 teilweise freigelegt sind.
[0026] In einigen Ausführungsformen werden Schutzkappen (nicht veranschaulicht) auf den freige legten Abschnitten der Finnen 60 gebildet. Germa nium oxidiert leichter als Silizium, und daher besteht ein größeres Risiko einer Oxidation an den oberen Abschnitten 64P der Finnen 60, die das Germanium enthalten. Bilden der Schutzkappen kann dabei hel

fen, eine Oxidation während der nachfolgenden Ver arbeitung zu vermeiden/zu reduzieren. Die Schutz kappen kann ein Halbleitermaterial, wie Silizium, Siliziumcarbid, ein III-V-Verbindungshalbleiter, ein IIVI-Verbindungshalbleiter oder dergleichen sein. In einigen Ausführungsformen sind die Schutzkappen Silizium und werden auf den freigelegten Abschnit ten der Finnen 60 epitaktisch aufgewachsen.
[0027] Fig. 7 bis Fig. 10 veranschaulichen die Bil dung einer Dummy-Dielektrikum-Schicht 80 über den Finnen 60 gemäß einigen Ausführungsformen. Die Dummy-Dielektrikum-Schicht 80 weist dielektri sche Unterschichten auf und weist eine Dicke des dielektrischen Materials auf, das über der Oberseite der Finnen 60 ausgebildet ist, die größer ist als über den Seitenwänden der Finnen 60 (siehe nachste hend, Fig. 10). Die größere Dicke auf der Oberseite der Dummy-Dielektrikum-Schicht 80 kann den Ver lust der Finne von der oberen Fläche der Finnen 60 während nachfolgenden Entfernungsprozessen der über den Finnen 60 gebildeten Dummy-Gates (siehe nachstehend, Fig. 12A und Fig. 12B) reduzie ren, ohne die Dicke der dielektrischen Unterschicht 80A auf den Seitenwänden der Finnen 60 zu erhö hen, was zu unerwünschtem Zusammenwachsen von anschließend gebildeten Abschnitten der Dummy-Dielektrikum-Schicht 80 auf benachbarten Finnen 60 und/oder zu unerwünschten Hohlräumen in anschließend gebildeten Abschnitten einer Dummy-Gate-Schicht zwischen benachbarten Fin nen 60 (siehe nachstehend, Fig. 11A-11B) führen kann.
[0028] In Fig. 7 ist eine erste dielektrische Unter schicht 80A über den oberen Abschnitten 64 der Fin nen 60 und über freigelegten Abschnitten der STIBereiche 70 ausgebildet. Die erste dielektrische Unterschicht 80A kann einen Großteil der Abschnitte der anschließend gebildeten Dummy-DielektrikumSchicht 80 auf oberen Flächen der Finnen 60 aufwei sen. Die erste dielektrische Unterschicht 80A kann eine oder mehrere Oxid-(z. B. Siliziumoxid) und/oder Nitridschichten (z. B. Siliziumnitrid) aufweisen und kann durch einen geeigneten Prozess, wie CVD, PECVD, PVD, ALD, PEALD oder dergleichen gebil det werden. In einigen Ausführungsformen weist die erste dielektrische Unterschicht 80A Siliziumoxid auf und wird durch PEALD mit einer Plasmaerzeugungs leistung in einem Bereich von 15 W bis 200 W gebil det. In einigen Ausführungsformen wird die erste dielektrische Unterschicht 80A mit einer ersten Dicke T1 in einem Bereich von 15 Å bis 35 Å gebildet, was vorteilhaft ist, um den Verlust der Finne während eines nachfolgenden Strukturierungsprozesses eines Dummy-Gates zu reduzieren (siehe nachste hend Fig. 12A-13B). Bilden der ersten dielektrischen Unterschicht 80A mit einer Dicke von weniger als 15 Å kann zu einem unerwünschten Verlust der Finne während des nachfolgenden Strukturierungsprozes

6/52

DE 10 2021 120 584 A1 2022.12.01

ses des Dummy-Gates führen. Bilden der ersten dielektrischen Unterschicht 80A mit einer Dicke von mehr als 35 Å kann zu unerwünschtem Zusammen wachsen von nachfolgend gebildeten Abschnitten der Dummy-Dielektrikum-Schicht 80 auf benachbar ten Finnen 60 und/oder zu unerwünschten Hohlräu men in anschließend gebildeten Abschnitten einer Dummy-Gate-Schicht (siehe nachstehend, Fig. 11A-11B) zwischen benachbarten Finnen 60 führen.
[0029] Nach der Bildung der ersten dielektrischen Unterschicht 80A kann eine Plasmabehandlung (z. B. eine O2-Plasmabehandlung) an der ersten dielekt rischen Unterschicht 80A durchgeführt werden. Die Plasmabehandlung kann ferner das Material der ers ten dielektrischen Unterschicht 80A oxidieren, was den Verlust der Finne während eines nachfolgenden Strukturierungsprozesses eines Dummy-Gates reduzieren kann. Die Plasmabehandlung kann unter Verwendung einer Plasmaerzeugungsleistung in einem Bereich von 400 W bis 600 W durchgeführt werden.
[0030] In Fig. 8 ist eine Masken-Unterschicht 80B auf oberen Flächen der ersten dielektrischen Unter schicht 80A über den Finnen 60 ausgebildet. Die Masken-Unterschicht 80B schützt Abschnitte der ersten dielektrischen Unterschicht 80A während eines nachfolgenden Rückätzprozesses (siehe nachstehend, Fig. 9). Eine Masken-Unterschicht 80B wird gebildet, um obere Flächen der Abschnitte der ersten dielektrischen Unterschicht 80A über den Finnen 60 zu bedecken. In einigen Ausführungsfor men legt die Masken-Unterschicht 80B obere Flä chen von Abschnitten der ersten dielektrischen Unterschicht 80A auf den STI-Bereichen 70 frei. In einigen Ausführungsformen erstrecken sich Seiten wandabschnitte der Masken-Unterschicht 80B ent lang oberen Abschnitten der Seitenwände der ersten dielektrischen Unterschicht 80A. Die Seitenwandab schnitte der Masken-Unterschicht 80B können sich entlang den oberen Abschnitten der Seitenwände der ersten dielektrischen Unterschicht 80A in Dicke verjüngen. Zum Beispiel können in Ausführungsfor men, wie in Fig. 8 veranschaulicht, unterer Abschnitte der Seitenwände der ersten dielektri schen Unterschicht 80A freigelegt werden, und eine Dicke der Masken-Unterschicht 80B kann sich ver jüngen, wobei die Dicke zunimmt, wenn sich die Masken-Unterschicht 80B weiter von dem Substrat 50 erstreckt. In einigen Ausführungsformen, in denen die erste dielektrische Unterschicht 80A zum Beispiel Siliziumoxid enthält, kann die MaskenUnterschicht 80B Kohlenstoff und/oder Stickstoff ent halten und kann mit einem geeigneten Prozess, wie CVD, PECVD, PVD, ALD, PEALD oder dergleichen gebildet werden. In Ausführungsformen wie diejeni gen, in denen die erste dielektrische Unterschicht 80A Siliziumoxid enthält und die Masken-Unter

schicht 80B Nitrid, Carbid oder dergleichen enthält, weist die Masken-Unterschicht 80B eine niedrigere Ätzrate als die erste dielektrische Unterschicht 80A auf und wirkt dadurch als Ätzmaske in einem nach folgenden Rückätzprozess, um zu ermöglichen, dass unbedeckte Abschnitte der ersten dielektrischen Unterschicht 80A (z. B. auf Seitenwänden der Finnen 60) geätzt wird, während die Oberseite der ersten dielektrischen Unterschicht 80A geschützt wird. Zum Beispiel ist die Masken-Unterschicht 80B in eini gen Ausführungsformen Siliziumnitrid, Siliziumcar bonitrid, Siliziumoxicarbonitrid, dergleichen oder eine Kombination davon und wird unter Verwendung von Bis(diethylamino)silan (BDEAS), SiH3-N((CH(CH3)2)2, dergleichen oder einer Kombination davon als Vorläufer gebildet.
[0031] In einigen Ausführungsformen wird die Mas ken-Unterschicht 80B durch einen geeigneten Pro zess, wie ALD gebildet, wobei der Prozess Zyklen mit relativ hohem Druck, kurzer Spülzeit und kurzer Plasmabehandlungszeit aufweist. Der hohe Druck, die kurze Spülzeit und die kurze Plasmabehand lungszeit können zu einer geringeren Adsorption von Vorläufern an den Seitenwänden der ersten dielektrischen Unterschicht 80A und zu einer größe ren Adsorption von Vorläufern an aufoberen Flächen der ersten dielektrischen Unterschicht 80A führen. Dies kann dazu führen, dass ein Profil der MaskenUnterschicht 80B auf oberen Flächen der ersten dielektrischen Unterschicht 80A mehr Material als auf den Seitenwänden der ersten dielektrischen Unterschicht 80A enthält, z. B. kann sich die Dicke der Masken-Unterschicht 80B verjüngen, wobei die Dicke zunimmt, wenn sich die Masken-Unterschicht 80B weiter von dem Substrat 50 erstreckt. In einigen Ausführungsformen verwendet der ALD-Prozess mehrere Abscheidungszyklen mit abwechselnden Vorläufergasen. Zum Beispiel kann der ALD-Prozess ein zyklisches Abscheiden sein, das z. B. einen ers ten Zyklus unter Verwendung eines ersten Vorläu fers, wie Bis(diethylamino)silan (BDEAS), gefolgt von einem zweiten Zyklus unter Verwendung eines zweiten Vorläufers, wie SiH3-N((CH-(CH3)2)2 umfasst. In einigen Ausführungsformen können Sili zium und Sauerstoff, die in dem ersten Zyklus abge schieden wurden, mit Silizium, Kohlenstoff und Stick stoff reagieren, die in dem zweiten Zyklus abgeschieden wurden, um ein Material zu bilden, das Silizium, Sauerstoff, Kohlenstoff und Stickstoff enthält. Abwechselnde erste und zweite Zyklen kön nen wiederholt werden, bis die Masken-Unterschicht eine gewünschte Dicke von z. B. Siliziumoxicarbonit rid erreicht. Die Masken-Unterschicht 80B kann mit einer Plasmaerzeugungsleistung in einem Bereich von 15 W bis 150 W gebildet werden. Die MaskenUnterschicht 80B kann unter einem Druck in einem Bereich von 1500 Torr bis 3500 Torr gebildet werden. Die Masken-Unterschicht 80B kann mit einer Spül zeit für jeden Zyklus der ALD in einem Bereich von

7/52

DE 10 2021 120 584 A1 2022.12.01

0,05 s bis 0,25 s und einer Plasmabehandlungszeit für jeden Zyklus der ALD in einem Bereich von 0,05 s bis 0,25 s gebildet werden.
[0032] In einigen Ausführungsformen wird eine Masken-Unterschicht 80B mit einer zweiten Dicke T2 in einem Bereich von 5 Å bis 10 Å über oberen Flächen der ersten dielektrischen Unterschicht 80A über den Finnen 60 gebildet, was vorteilhaft ist, um eine ausreichende Dicke der Masken-Unterschicht 80B nach einem nachfolgenden Rückätzprozess bei zubehalten, um obere Abschnitte der ersten dielekt rischen Unterschicht 80A zu schützen. Bilden der Masken-Unterschicht 80B mit einer Dicke von weni ger als 5 Å kann nachteilig sein, weil keine ausrei chende Dicke bereitgestellt wird, um obere Abschnitte der ersten dielektrischen Unterschicht 80A zu schützen. Bilden der Masken-Unterschicht 80B mit einer Dicke von mehr als 10 Å kann nach teilig sein, weil es zu unerwünschtem Zusammen wachsen von anschließend gebildeten Abschnitten der Dummy-Dielektrikum-Schicht 80 auf benachbar ten Finnen 60 und/oder zu unerwünschten Hohlräu men in anschließend gebildeten Abschnitten einer Dummy-Gate-Schicht (siehe nachstehend, Fig. 11A-11B) zwischen benachbarten Finnen 60 führt.
[0033] In Fig. 9 ist ein Strukturierungsprozess, wie ein Rückätzprozess, durchgeführt geworden, um Abschnitte der ersten dielektrischen Unterschicht 80A und der Masken-Unterschicht 80B auf Seiten wänden der Finnen 60 zu entfernen. Durch Entfernen der Seitenwandabschnitte der ersten dielektrischen Unterschicht 80A und der Masken-Unterschicht 80B kann der Rückätzprozess das Prozessfenster für nachfolgende Prozesse, wie Bildung einer DummyGate-Schicht zwischen den Finnen 60, durch Vergrö ßern eines Abstands zwischen benachbarten Struk turen (z. B. zwischen benachbarten Finnen) vergrö ßern. Durch Vergrößern des Abstands wird die Wahrscheinlichkeit unerwünschtes Zusammenwach sens von anschließend gebildeten Abschnitten der Dummy-Dielektrikum-Schicht 80 auf benachbarten Finnen 60 und/oder unerwünschter Hohlräume in anschließend gebildeten Abschnitten der DummyGate-Schicht (siehe nachstehend, Fig. 11A-11B) zwischen benachbarten Finnen 60 reduziert. Die Masken-Unterschicht 80B dient als Ätzstoppschicht, um obere Abschnitte der ersten dielektrischen Unter schicht 80A auf oberen Flächen der Finnen 60 vor dem Rückätzprozess zu schützen. Der Rückätzpro zess kann ein zyklisches Ätzen sein, das Nassätz prozesse, Trockenätzprozesse oder eine Kombina tion davon umfasst. In einigen Ausführungsformen umfasst der Rückätzprozess ein Nassätzen unter Verwendung von verdünnter Fluorwasserstoffsäure, Chlorwasserstoffsäure oder dergleichen oder einer Kombination davon als Ätzmittel. In einigen Ausfüh rungsformen umfasst der Rückätzprozess ein Tro

ckenätzen unter Verwendung von NH3, HF, derglei chen oder einer Kombination davon als Ätzmittel. Wenn die Seitenwandabschnitte der ersten dielektri schen Unterschicht 80A entfernt werden, kann der Rückätzprozess gestoppt werden, wodurch Seiten wände der oberen Abschnitte 64 der Finnen 60 frei gelegt werden.
[0034] Nach dem Rückätzprozess verbleiben obere Abschnitte der ersten dielektrischen Unterschicht 80A auf oberen Flächen der Finnen 60, bedeckt durch die verbleibenden Abschnitte der MaskenUnterschicht 80B. In einigen Ausführungsformen weisen die verbleibenden Abschnitte der MaskenUnterschicht 80B eine dritte Dicke T3 in einem Bereich von 2 Å bis 5 Å auf, was vorteilhaft für den Rückätzprozess ist, um Seitenwandabschnitte der ersten dielektrischen Unterschicht 80A und der Mas ken-Unterschicht 80B zu entfernen. Die verbleiben den Abschnitte der Masken-Unterschicht 80B, die eine Dicke von weniger als 2 Å aufweisen, können zu einem Ätzen der ersten dielektrischen Unter schicht 80A führen, was einen unerwünschten nach folgenden Verlust der Finne bewirken kann. Die ver bleibenden Abschnitte der Masken-Unterschicht 80B, die eine Dicke von mehr als 5 Å aufweisen, kön nen dazu führen, dass Seitenwandabschnitte der ersten dielektrischen Unterschicht 80A auf den Fin nen 60 verbleiben, wodurch das Prozessfenster für nachfolgende Prozesse, wie Bildung eines DummyGates, verringert werden kann.
