Repository: CHlNlTO/fairpoint-software

# Fairpoint Software - Tax & Accounting Platform

A modern, scalable tax and accounting software platform built with Next.js 15, featuring a feature-based architecture with strict architectural boundaries.

## 🚀 Quick Start

```bash

# Run development server
pnpm dev

# Start production server
pnpm start
```

Open [http://localhost:3000](http://localhost:3000) to view the application.

## 🏗️ Architecture Overview

### Database & Backend

- **Drizzle ORM** - Type-safe database queries
- **Clerk** - Authentication (inferred from business context)

## 🔧 Configuration Files

File: app/Desktop/cases/T17560DE/txt/2025.05.12 Beschreibung - Änderungsexemplar.txt (part 2 of 2)
T17560DE / DE 10 2024 100 165.8
Siliziumoxidbasis wie Siliziumoxid, Phosphorsilikatglas (PSG), Borsilikatglas (BSG),
bordotiertem Phosphorsilikatglas (BPSG), undotiertem Silikatglas (USG) oder
dergleichen bestehen kann.
[0054] Die Figuren 12A und 12B bis 15A und 15B zeigen den Prozess zur Ausbildung
von Ersatz-Gatestapeln und Kontaktsteckern. In den Figuren 12A und 12B wird ein
Planarisierungsprozess wie beispielsweise ein CMP-Prozess oder ein mechanischer
Schleifprozess durchgeführt, um die obere Fläche des ILD 52 einzuebnen. Gemäß
einigen Ausführungsformen kann der Planarisierungsprozess die Hartmasken 36
entfernen, so dass die Dummy-Gateelektroden 34 freigelegt werden, wie in Figur 12A
gezeigt. Der entsprechende Prozess ist als Prozess 230 in dem in Figur 16 gezeigten
Prozessablauf 200 gezeigt. Gemäß alternativen Ausführungsformen kann der
Planarisierungsprozess die Hartmasken 36 freilegen und wird auf diesen angehalten.
Gemäß einigen Ausführungsformen sind nach dem Planarisierungsprozess die oberen
Flächen der Dummy-Gateelektroden 34 (oder der Hartmasken 36), der
Gateabstandshalter 38 und des ILD 52 innerhalb von Prozessschwankungen plan.
[0055] Als nächstes werden in dem in den Figuren 13A und 13B gezeigten Prozess die
Dummy-Gateelektroden 34 (und die Hartmasken 36, falls noch vorhanden) in einem
oder mehreren Ätzprozessen entfernt, so dass Vertiefungen 58 ausgebildet werden. Der
entsprechende Prozess ist als Prozess 232 in dem in Figur 16 gezeigten Prozessablauf
200 gezeigt. Die Abschnitte der dielektrischen Schicht 32B liegen in Vertiefungen 58
frei.
2025051212303069DE 12.05.2025 DPMADirekt
22
[0056] Gemäß einigen Ausführungsformen kann das Entfernen der Dummy-
Gateelektroden 34 durch einen Trocken- und/oder Nassätzprozess erreicht werden.
Wenn beispielsweise Trockenätzen ausgeführt wird, kann das Ätzgas F2
, Cl2
, HCl, HBr,
Br2
, C2
F6
, CF4
, SO2
oder dergleichen oder Kombinationen davon enthalten.
[0057] Unter Bezugnahme auf die Figuren 14A und 14B werden die freiliegenden
Abschnitte der Verbund-Gatedielektrika 32 geätzt. Der entsprechende Prozess ist als
Prozess 234 in dem in Figur 16 gezeigten Prozessablauf 200 gezeigt. Die Abschnitte der
Gatedielektrika 32, die direkt unter den Gateabstandshaltern 38 liegen, sind dagegen
vor Entfernung geschützt.
[0058] Nachfolgend werden die Opferschichten 22A entfernt, so dass Vertiefungen 58
zwischen den Nanostrukturen 22B ausgebildet werden. Der entsprechende Prozess ist
als Prozess 236 in dem in Figur 16 gezeigten Prozessablauf 200 gezeigt. Die
Opferschichten 22A können durch Ausführen eines isotropen Ätzprozesses wie eines
Nassätzprozesses unter Verwendung von Ätzmitteln entfernt werden, die selektiv für
die Materialien der Opferschichten 22A sind, während die Nanostrukturen 22B, das
Substrat 20, die STI-Bereiche 26 und die verbleibenden Gatedielektrika 32A im
Vergleich zu den Opferschichten 22A relativ ungeätzt bleiben. Gemäß einigen
Ausführungsformen, bei denen die Opferschichten 22A beispielsweise SiGe enthalten
und die Nanostrukturen 22B beispielsweise Si oder kohlenstoffdotiertes Silizium
enthalten, können Chemikalien wie Tetramethylammoniumhydroxid (TMAH),
Ammoniumhydroxid (NH4
OH) oder dergleichen zum Entfernen der Opferschichten 22A
verwendet werden.
[0059] Unter Bezugnahme auf die Figuren 15A, 15B und 15C werden Gatestapel 70
ausgebildet. Der entsprechende Prozess ist als Prozess 238 in dem in Figur 16 gezeigten
Prozessablauf 200 gezeigt. Zuerst werden Gatedielektrika 62 ausgebildet. Gemäß
einigen Ausführungsformen gehören zu jedem der Gatedielektrika 62 eine
2025051212303069DE 12.05.2025 DPMADirekt
23
Grenzflächenschicht 64 und eine High-k-Dielektrikumsschicht 66 auf der
Grenzflächenschicht 64. Die Grenzflächenschicht 64 kann aus Siliziumoxid ausgebildet
sein oder dieses enthalten, das durch einen konformen Abscheidungsprozess wie ALD
oder CVD abgeschieden werden kann. Gemäß einigen Ausführungsformen gehören zu
der High-k-Dielektrikumsschicht 66 eine oder mehrere Dielektrikumsschichten.
Beispielsweise kann die High-k-Dielektrikumsschicht 66 ein Metalloxid oder ein Silikat
aus Hafnium, Aluminium, Zirkonium, Lanthan, Mangan, Barium, Titan, Blei und
Kombinationen davon enthalten.
[0060] Gateelektroden 68 werden über den Gatedielektrika 62 ausgebildet. Beim
Ausbildungsprozess werden zunächst leitfähige Schichten auf der
High-k-Dielektrikumsschicht 66 ausgebildet, die die verbleibenden Anteile der
Vertiefungen 58 füllen. Die Gateelektroden 68 können ein metallhaltiges Material wie
etwa TiN, TaN, TiAl, TiAlC, Kobalt, Ruthenium, Aluminium, Wolfram, Kombinationen
davon und/oder Mehrfachschichten davon enthalten. Die Gateelektroden 68 können
auch ein Füllmetall wie Kobalt, Wolfram oder dergleichen enthalten. Die
Gatedielektrika 62 und die Gateelektroden 68 füllen auch die Räume zwischen
benachbarten Nanostrukturen 22B und füllen die Räume zwischen den unteren der
Nanostrukturen 22B und den darunterliegenden Substratstreifen 20'. Nach dem Füllen
der Vertiefungen 58 wird ein Planarisierungsprozess wie beispielsweise ein CMP-
Prozess oder ein mechanischer Schleifprozess durchgeführt, um die überschüssigen
Anteile der Gatedielektrika 62 und der Gateelektroden 68 zu entfernen, die sich über
der oberen Fläche des ILD 52 befinden. Die Gateelektroden 68 und die Gatedielektrika
62 werden gemeinsam als Gatestapel 70 der resultierenden Nano-FETs bezeichnet.
[0061] Als nächstes werden die Gatestapel 70 vertieft, so dass Vertiefungen direkt
über den Gatestapeln 70 und zwischen gegenüberliegenden Abschnitten der
Gateabstandshalter 38 ausgebildet werden. Eine Gatemaske 74, zu der eine oder
2025051212303069DE 12.05.2025 DPMADirekt
24
mehreren Schichten aus Dielektrika wie Siliziumnitrid, Siliziumoxynitrid oder
dergleichen gehören, wird in jede der Vertiefungen gefüllt, worauf ein
Planarisierungsprozess folgt, um überschüssige Anteile der Dielektrika zu entfernen,
die über dem ILD 52 vorstehen.
[0062] Wie in den Figuren 15A und 15B weiter gezeigt, wird ein ILD 76 über dem ILD
52 und über den Gatemasken 74 abgeschieden. Vor der Ausbildung des ILD 76 kann,
muss aber keine Ätzstoppschicht (nicht gezeigt) abgeschieden werden. Gemäß einigen
Ausführungsformen wird das ILD 76 durch FCVD, CVD, PECVD oder dergleichen
ausgebildet. Das ILD 76 ist aus einem Dielektrikum ausgebildet, das aus Siliziumoxid,
PSG, BSG, BPSG, USG oder dergleichen ausgewählt sein kann.
[0063] Das ILD 76, das ILD 52, die CESL 50 und die Gatemasken 74 werden geätzt,
um Vertiefungen auszubilden (die durch Kontaktstecker 80A und 80B belegt werden),
durch die die epitaktischen Source/Drain-Bereiche 48 und die Gatestapel 70 freigelegt
werden. Die Vertiefungen können durch einen anisotropen Ätzprozess wie RIE, NBE
oder dergleichen ausgebildet werden. Obwohl Figur 15B zeigt, dass die Kontaktstecker
80A und 80B in einem gleichen Querschnitt liegen, können die Kontaktstecker 80A
und 80B in verschiedenen Ausführungsformen in unterschiedlichen Querschnitten
ausgebildet werden, wodurch die Gefahr eines Kurzschlusses dazwischen verringert
wird. Nachdem die Vertiefungen ausgebildet wurden, werden Silizidbereiche 78 über
den epitaktischen Source/Drain-Bereichen 48 ausgebildet. Gemäß einigen
Ausführungsformen werden die Silizidbereiche 78 durch Metallabscheidungs- und
Temperprozesse ausgebildet.
[0064] Es werden Gatekontaktstecker 80A und Source/Drain-Kontaktstecker 80B
ausgebildet. Der entsprechende Prozess ist als Prozess 240 in dem in Figur 16 gezeigten
Prozessablauf 200 gezeigt. Die Gatekontakte 80A liegen über den Gateelektroden 68
und berühren diese. Über den Silizidbereichen 78 werden Source/Drain-Kontaktstecker
2025051212303069DE 12.05.2025 DPMADirekt
25
80B ausgebildet. Die Kontaktstecker 80A und 80B können jeweils eine oder mehrere
Schichten aufweisen, beispielsweise eine Sperrschicht und ein Füllmaterial. Die
Sperrschicht kann Titan, Titannitrid, Tantal, Tantalnitrid oder dergleichen enthalten.
Das Füllmaterial kann Kupfer, eine Kupferlegierung, Silber, Gold, Wolfram, Kobalt,
Aluminium, Nickel und/oder dergleichen enthalten. Ein Planarisierungsprozess wie
beispielsweise ein CMP-Prozess kann durchgeführt werden, um überschüssiges
Material von einer Oberfläche des ILD 76 zu entfernen. Somit ist der GAA-Transistor
82 ausgebildet.
[0065] Im fertigen GAA-Transistor 82 können beide dielektrischen Schichten 32A und
32B vorhanden sein. Ein Querschnitt 15D­15D (Figur 15C), der durch den
Gateabstandshalter 38 verläuft, ist in Figur 15D gezeigt. Die dielektrische Schicht 32A
kann eine konforme Schicht auf einer vorstehenden Finne bilden, zu der die
Halbleiternanostrukturen 22B und der Gatestapel 70 zwischen benachbarten
Halbleiternanostrukturen 22B gehören. Die Halbleiternanostrukturen 22B und die
Abschnitte des Gatestapels 70 zwischen benachbarten Halbleiternanostrukturen 22B
bilden gemeinsam eine vorstehende Finne, die höher als die oberen Flächen der STI-
Bereiche 26 ist. Die dielektrische Schicht 32B kann einen ersten horizontalen Abschnitt
über der vorstehenden Finne und einen zweiten horizontalen Abschnitt auf der oberen
Fläche der STI-Bereich 26 aufweisen.
[0066] Die dielektrische Schicht 32B kann, muss aber keine Seitenwandabschnitte an
den Seitenwänden der vorstehenden Finne aufweisen. Wenn die dielektrische Schicht
32B Seitenwandabschnitte aufweist, können die untersten Enden der
Seitenwandabschnitte höher, auf gleicher Höhe oder niedriger als die Mitte der Höhe
der vorstehenden Finne liegen. Die Seitenwandabschnitte der dielektrischen Schicht
32B können mit den zweiten horizontalen Abschnitten der zweiten dielektrischen
2025051212303069DE 12.05.2025 DPMADirekt
26
Schicht 32B verbunden sein oder von diesen beabstandet sein, wobei sich diese zweiten
horizontalen Abschnitte auf der oberen Fläche der STI-Bereich 26 befinden.
[0067] Der Gateabstandshalter 38 kann einen Seitenwandabschnitt der dielektrischen
Schicht 32A berühren und ist durch die dielektrische Schicht 32B vom oberen
Abschnitt der dielektrischen Schicht 32A beabstandet. Alternativ dazu ist gemäß
einigen Ausführungsformen, bei denen die dielektrische Schicht 32B auch
Seitenwandabschnitte auf allen Seitenwandabschnitten der dielektrischen Schicht 32A
(mit geringerer Dicke als die oberen Abschnitte) aufweist, der Gateabstandshalter 38
durch die dielektrische Schicht 32B vollständig von der dielektrischen Schicht 32A
beabstandet.
[0068] Die Ausführungsformen der vorliegenden Offenbarung haben einige
vorteilhafte Eigenschaften. Durch die Ausbildung einer dielektrischen Schicht unter
Verwendung eines anisotropen Abscheidungsprozesses weist die dielektrische Schicht
auf den vorstehenden Finnen und STI-Bereichen eine größere Dicke auf. Bei der
Strukturierung zur Ausbildung von Dummy-Gates und den nachfolgenden
Reinigungsprozessen fungiert die dielektrische Schicht als Hartmaske auf einer
darunter liegenden konformen dielektrischen Schicht, so dass sie den
Deckschichtverlust der Halbleiternanostrukturen verringern und den Verlust der STI-
Bereiche verringern kann.
[0069] Gemäß einigen Ausführungsformen der vorliegenden Offenbarung umfasst ein
Verfahren ein Ausbilden einer vorstehenden Finne; Ausbilden einer ersten
dielektrischen Schicht, die einen ersten oberen Abschnitt auf einer oberen Fläche der
vorstehenden Finne; und einen ersten Seitenwandabschnitt auf einer Seitenwand der
vorstehenden Finne aufweist; Ausbilden einer zweiten dielektrischen Schicht über dem
ersten oberen Abschnitt der ersten dielektrischen Schicht und der oberen Fläche der
vorstehenden Finne, wobei die zweite dielektrische Schicht unter Verwendung eines
2025051212303069DE 12.05.2025 DPMADirekt
27
anisotropen Abscheidungsprozesses ausgebildet wird; Ausbilden einer Dummy-
Gateelektrode auf der zweiten dielektrischen Schicht; Ausbilden eines
Gateabstandshalters auf einer Seitenwand der Dummy-Gateelektrode; Entfernen der
Dummy-Gateelektrode; und Ausbilden einer Ersatz-Gateelektrode in einem Raum, der
von der Dummy-Gateelektrode hinterlassen wird. In einer Ausführungsform ist die
zweite dielektrische Schicht frei von Abschnitten auf dem ersten Seitenwandabschnitt
der ersten dielektrischen Schicht.
[0070] In einer Ausführungsform werden die erste dielektrische Schicht und die
zweite dielektrische Schicht unter Verwendung unterschiedlicher
Abscheidungsverfahren ausgebildet. In einer Ausführungsform wird die erste
dielektrische Schicht unter Verwendung eines konformen Abscheidungsverfahrens
abgeschieden. In einer Ausführungsform wird die zweite dielektrische Schicht unter
Verwendung einer plasmaunterstützten Atomlagenabscheidung abgeschieden, wobei
eine Vorspannung angelegt wird. In einer Ausführungsform umfasst das Verfahren
ferner, nachdem die Dummy-Gateelektrode entfernt wurde und bevor die Ersatz-
Gateelektrode ausgebildet wird, Ätzen freiliegender Abschnitte der ersten
dielektrischen Schicht und der zweiten dielektrischen Schicht.
[0071] In einer Ausführungsform verbleiben, nachdem die freiliegenden Abschnitte
der ersten dielektrischen Schicht und der zweiten dielektrischen Schicht geätzt wurden,
ein erster Abschnitt der ersten dielektrischen Schicht und ein zweiter Abschnitt der
zweiten dielektrischen Schicht direkt unter dem Gateabstandshalter. In einer
Ausführungsform ist der zweite Abschnitt der zweiten dielektrischen Schicht, der direkt
unter dem Gateabstandshalter liegt, nicht konform. In einer Ausführungsform weist die
vorstehende Finne mehrere Halbleiternanostrukturen auf, die gestapelt und
voneinander beabstandet sind, und wobei sich die Ersatz-Gateelektrode in Räume
zwischen den mehreren Halbleiternanostrukturen erstreckt.
2025051212303069DE 12.05.2025 DPMADirekt
28
[0072] In einer Ausführungsform umfasst das Ausbilden der Dummy-Gateelektrode
ein Abscheiden einer Polysiliziumschicht auf der zweiten dielektrischen Schicht und
Strukturieren der Polysiliziumschicht, wobei das Strukturieren auf der zweiten
dielektrischen Schicht anhält. In einer Ausführungsform weist die zweite dielektrische
Schicht einen zweiten Seitenwandabschnitt auf dem ersten Seitenwandabschnitt auf,
und wobei der zweite Seitenwandabschnitt in einem Reinigungsprozess entfernt wird,
der durchgeführt wird, bevor der Gateabstandshalter ausgebildet wird.
[0073] Gemäß einigen Ausführungsformen der vorliegenden Offenbarung weist eine
Struktur einen dielektrischen Isolierbereich; mehrere Halbleiternanostrukturen neben
dem dielektrischen Isolierbereich und höher als dieser, wobei höhere der mehreren
Halbleiternanostrukturen entsprechende niedrigere der mehreren
Halbleiternanostrukturen überlappen; einen Gatestapel, der einen ersten Abschnitt
über einer oberen Nanostruktur der mehreren Halbleiternanostrukturen; und zweite
Abschnitte zwischen benachbarten der mehreren Halbleiternanostrukturen aufweist,
wobei die zweiten Abschnitte des Gatestapels und die mehreren
Halbleiternanostrukturen gemeinsam eine vorstehende Finne bilden; eine erste
dielektrische Schicht auf einer oberen Fläche und einer Seitenwand der vorstehenden
Finne; eine zweite dielektrische Schicht, die einen ersten Teil über der ersten
dielektrischen Schicht aufweist, wobei die zweite dielektrische Schicht weniger
konform als die erste dielektrische Schicht ist, und wobei zumindest ein oberer
Abschnitt des ersten Teils höher als eine obere Nanostruktur der mehreren
Halbleiternanostrukturen liegt; und einen Gateabstandshalter über der zweiten
dielektrischen Schicht auf.
[0074] In einer Ausführungsform ist die erste dielektrische Schicht konform, und der
erste Teil der zweiten dielektrischen Schicht weist ein unterstes Ende auf, das im
Wesentlichen auf gleicher Höhe mit einer obersten Fläche der oberen Nanostruktur
2025051212303069DE 12.05.2025 DPMADirekt
29
liegt. In einer Ausführungsform weist die zweite dielektrische Schicht ferner einen
zweiten Abschnitt auf, der den dielektrischen Isolierbereich überlappt, wobei der erste
Abschnitt und der zweite Abschnitt getrennte Abschnitte der zweiten dielektrischen
Schicht sind. In einer Ausführungsform weist der erste Abschnitt der zweiten
dielektrischen Schicht ferner einen zweiten Teil an einer Seitenwand der vorstehenden
Finne auf, wobei der zweite Teil dünner als der erste Teil ist. In einer Ausführungsform
liegt ein unterstes Ende des zweiten Teils höher als eine Mitte der Höhe der
vorstehenden Finne.
[0075] Gemäß einigen Ausführungsformen der vorliegenden Offenbarung weist eine
Struktur ein Halbleitersubstrat; einen ersten dielektrischen Isolierbereich und einen
zweiten dielektrischen Isolierbereich in dem Halbleitersubstrat; eine vorstehende
Finne zwischen dem ersten dielektrischen Isolierbereich und dem zweiten
dielektrischen Isolierbereich und höher als diese; eine erste dielektrische Schicht auf
einer oberen Fläche und einer Seitenwand der vorstehenden Finne; eine zweite
dielektrische Schicht über der ersten dielektrischen Schicht, wobei die zweite
dielektrische Schicht einen ersten Abschnitt, der die vorstehende Finne überlappt; und
einen zweiten Abschnitt aufweist, der den ersten dielektrischen Isolierbereich
überlappt, wobei der erste Abschnitt und der zweite Abschnitt getrennte Abschnitte der
zweiten dielektrischen Schicht sind; und einen Gateabstandshalter über der zweiten
dielektrischen Schicht auf.
[0076] In einer Ausführungsform berührt der Gateabstandshalter physisch einen
Seitenwandteil der ersten dielektrischen Schicht und ist durch den ersten Abschnitt der
zweiten dielektrischen Schicht von einem oberen Teil der ersten dielektrischen Schicht
beabstandet. In einer Ausführungsform enthält die erste dielektrische Schicht
Siliziumoxid, und die zweite dielektrische Schicht enthält Silizium und ein Element,
das aus der Gruppe bestehend aus N, C und Kombinationen davon ausgewählt ist. In
2025051212303069DE 12.05.2025 DPMADirekt
30
einer Ausführungsform weist die zweite dielektrische Schicht ferner einen ersten
vertikalen Abschnitt auf einem zweiten vertikalen Abschnitt der ersten dielektrischen
Schicht auf, und wobei der zweite vertikale Abschnitt auf der Seitenwand der
vorstehenden Finne liegt.
[0077] Das Vorangehende beschreibt Merkmale von verschiedenen
Ausführungsformen, so dass Fachleute die Aspekte der vorliegenden Offenbarung
besser verstehen können. Fachleute sollten anerkennen, dass sie die vorliegende
Offenbarung leicht als Basis verwenden können, um weitere Prozesse und Strukturen
zu entwerfen oder zu modifizieren, um die gleichen Ziele zu erreichen und/oder die
gleichen Vorteile der hier eingeführten Ausführungsformen zu realisieren. Fachleute
sollten auch erkennen, dass solche äquivalenten Konstruktionen nicht vom Geist und
Umfang der vorliegenden Offenbarung abweichen und dass sie verschiedene
Änderungen, Ersetzungen und Modifikationen hier vornehmen können, ohne vom Geist
und Umfang der vorliegenden Offenbarung abzuweichen.
2025051212303069DE 12.05.2025 DPMADirekt
