Repository: CHlNlTO/fairpoint-software

# Fairpoint Software - Tax & Accounting Platform

A modern, scalable tax and accounting software platform built with Next.js 15, featuring a feature-based architecture with strict architectural boundaries.

## 🚀 Quick Start

```bash

# Run development server
pnpm dev

# Start production server
pnpm start
```

Open [http://localhost:3000](http://localhost:3000) to view the application.

## 🏗️ Architecture Overview

### Database & Backend

- **Drizzle ORM** - Type-safe database queries
- **Clerk** - Authentication (inferred from business context)

## 🔧 Configuration Files

File: app/Desktop/cases/T17560DE/txt/D4.txt (part 2 of 2)
..
Patent Application Publication Dec. 19, 2019 Sheet 10 of 20 US 2019/0385916 A1
flowable oxide and a second layer of insulating material
formed on the first layer). The ILD layer 150 may be deposited using known deposition techniques , such as, for
example, ALD,PECVD ,PVD (physical vapor deposition ),
or spin -on deposition .
[0050] Following formation of the ILD layer 150, the
process flow continues with a replacement metal gate (RMG ) process module to remove the dummy gate struc tures (i.e., remove the sacrificial gate electrode layers 132 and sacrificial gate oxide layers 130), and form metallic gate structures in place of the dummy gate structures. As explained in further detail below , a uniform fin height profile for FinFET devices D1 and D2 is obtained by implementing a gate oxide removal process module which is configured to
prevent etching of the isolation layer 120 within the gate
regions during removal of the sacrificial gate oxide layers
130 .
[0051] To begin, FIGS. 2A, 2B , and 2C are schematic
viewsof the semiconductor device of FIGS. 1A , 1B , and 1D ,
respectively, after removing the gate capping layers 136 and the sacrificial gate electrode layers 132 of the dummy gate structures to form gate openings 138 which expose the sacrificial gate oxide layers 130 of the dummy gate struc
tures and portions of the isolation layer 120 within the gate openings 138. FIG . 2C is a schematic top plan view (X -Y plane) of the semiconductor device 100, FIG . 2A is a cross-sectional side view (X -Z plane) of the semiconductor

US 2019/0385916 A1 6

Dec. 19 , 2019

device 100 along line 2A -2A in FIG . 2C , and FIG . 2B is a cross-sectional side view (Y -Z plane) of the semiconductor device 100 along line 2B -2B in FIG . 2C .
[0052] The gate capping layers 136 are removed using known techniques. For example, in one embodiment, a
chemical-mechanical polish (CMP) process can be used to
recess the surface of the semiconductor device 100 down to
an upper surface of the sacrificial gate electrode layers 132 of the dummy gate structures. With the CMP process, the
ILD layer 150 and the gate sidewall spacers 134 are also
recessed . In another embodiment, the gate capping layers 136 can be removed by forming an etch mask on the surface
of the semiconductor device, wherein the etch mask com
prises openings to expose the gate capping layers 136 , and performing a RIE process having an etch chemistry config ured to anisotropically etch away the gate capping layers
136 and expose the underlying sacrificial gate electrode layers 132 .
[0053] The sacrificial gate electrode layers 132 are then
removed using a wet etch process(e.g., TetraMethylAmmo
nium Hydroxide (TMAH ) chemical etch solution ), or a dry etch process (e.g., NF3+H2 gas phase chemical etch ),which is configured to etch away the sacrificial silicon material of the dummy gate electrode layers 132 selective to the dielec tric and insulatingmaterials ofthe gate sidewall spacers 134, the underlying sacrificial gate oxide layers 130, and the portions of the isolation layer 120 exposed within the gate
openings 138. The dummy gate electrode etch process is performed to expose the underlying sacrificial gate oxide
layers 130 of the dummy gate structures, resulting in the semiconductor structures shown in FIGS. 2A , 2B and 2C .As shown in FIG . 2C , the gate openings 138 comprise opened areas surrounded by (and defined by) the gate sidewall spacers 134 of the gate structuresG1, G2, G3, and G4.
[0054] A next stage of the fabrication process comprises removing the sacrificial gate oxide layers 130, which are exposed within the gate openings 138 , using a process
module which prevents etching portions of the isolation layer 120 exposed at thebottom of the gate openings 138 (at the bottom of the opened gate structures G1, G2, G3, and G4).Asan initial step, FIGS. 3A and 3B are schematic views of the semiconductor device of FIGS. 2A and 2B , respec tively, after selectively forming a first etch protection layer 160 on exposed lateral surfaces of the semiconductor device
including the surfaces of the portions of the isolation layer 120 exposed within the gate openings 138. In one embodi ment, the first etch protection layer 160 is formed by anisotropically depositing a layer of material using a depo
sition method in which the material of the first etch protec
tion layer 160 is only deposited on horizontal (lateral) surfaces of the semiconductor surface topography.
[0055] The first etch protection layer 160 is formed with
any suitable material that can be etched selective to the oxide
and nitride materials of, e.g., the isolation layer 120, the
sacrificial gate oxide layers 130, and the gate sidewall spacers 134. For example, in one embodiment,the first etch
protection layer 160 comprises a layer of silicon carbide (SIC ) which is deposited using ahigh-density plasma (HDP ) CVD process with bias, using known techniques. An SiC etch protection layer 160 can be formed by an HDP-CVD process thatuses a gaseousmixture which includes a hydro carbon -containing gas such asmethane and a silicon -con taining gas such as silane. The HDP deposition chemistry
can be configured to obtain precise thickness control and a

highly anisotropic deposition profile using known tech niques. In other embodiments, the first etch protection layer
160 can be formed of materials such as SiN , silicon oxy
carbonitride (SiOCN), silicon carbon oxide (SICO ), amor phous-Si, etc.,which provides the etch selectivity as noted above, and which can be deposited with precise thickness and anisotropic deposition profile control.
[0056] The first etch protection layer 160 is utilized to protect the exposed portions of the isolation layer 120 within the gate openings 138 from being etched during a subse quentprocess in which the sacrificial gate oxide layers 130 are removed . In this regard , those portions of the first etch protection layer 160 which are disposed on the ILD layer
150 and on the upper surfaces of the sacrificial gate oxide layers 130 above the vertical semiconductor fins 115 will be
removed prior to the gate oxide etch process,while leaving
those portionsof the first etch protection layer 160which are
disposed on the surfacesofthe isolation layer 120 within the gate openings 138. The removal of target portions of the first etch protection layer 160 is achieved by forming a second etch protection layer to cover those portionsofthe first etch protection layer 160 that are disposed on the surfacesofthe isolation layer 120 within the gate openings 138, followed by a selective etch process to remove those portions of the first etch protection layer 160 which are not covered by the second etch protection layer, as schematically illustrated in
FIGS. 4A, 4B, 5A , and 5B .
[0057] In particular, FIGS.4A and 4B are schematic views of the semiconductor device of FIGS. 3A and 3B , respec
tively, after depositing and patterning a sacrificial dielectric
layer to form a second etch protection layer 165 which covers portions of the first etch protection layer 160 that are disposed on the surfaces ofthe isolation layer 120 within the gate openings 138. In one embodiment, the second etch
protection layer 165 is formed by depositing a self-planariz ing layer of dielectric material (e.g., organic planarizing layer (OPL)),followed by an etch-back process to recess the self-planarizing layer of dielectric material to a target level below the upper surfaces of the vertical semiconductor fins
115. The second etch protection layer 165 can be formed of
any suitable self-planarizing dielectric materialthat can be
deposited by spin coating and then either baked to enhance planarization or hardened photochemically .
[0058] In another embodiment, when the sacrificial gate oxide layers are to be utilized as gate dielectric layers for high-power I/O FinFET devices in certain device regions parcortoescstetdhefrwoamfere,tcthhionsge dsuarcirnifgictihale gdautemmoyxidgeatelayreermsovaarle process. In this embodiment, following deposition of the
self-planarizing layer of dielectric material (e.g., OPL ), an
apnhtoit-orreefsliescttilonayecroatcainng b(eARseCqu)enltaiyaelrly(e.fgo.r,meSdi-AoRnCt)heansdelfa
planarizing layer of dielectric material prior to performing the etch-back process. A photoresist etch mask is then formed by photolithographically patterning the photoresist layer (using a suitable exposure and developing process), wherein the photoresist mask comprises openings which expose FinFET device regions where the sacrificial oxide layers will be removed, and wherein the photoresist mask covers FinFET device regions where the sacrificial gate
oxide layers are to be used as gate dielectric layers formetal
gates of the FinFET devices. In this manner, only those

US 2019/0385916 A1 7

Dec. 19 , 2019

portions of the self-planarizing layer of dielectric material which are exposed by the photoresistmask are etched-back ,
as discussed above.
[0059] The process of forming the second etch protection layer 165 has a relatively large process window with regard to the precision in the etch -back process. In particular, the etch-back process only needs to be performed so that the thickness of the second etch protection layer 165 is recessed
to any level that is at or below the upper surface of the
vertical semiconductor fins 115.Assuch,there is flexibility and largemargin in the etch-back process to form the second
etch protection layer 165. As shown in FIGS. 4A and 4B, followingthe etch-back process, theportionsofthe first etch protection layer 160 on the ILD layer 150 and the lateral surfaces of the sacrificial gate oxide layer 130 are exposed , while the portions of the first etch protection layer 160 disposed on the isolation layer 120 are covered by the
second etch protection mask 165.
[0060] FIGS. 5A and 5B are schematic views of the semiconductor device of FIGS. 4A and 4B, respectively, after performing an etch process to selectively remove portions of the first etch protection layer 160 which are not covered by the second etch protection layer 165. The etch process can be performed using a wet etch process or a dry etch process, which has an etch chemistry and etch envi ronment that allows the material (e.g., SiC ) of the first etch protection layer 160 be etched highly selective to the mate rials of the ILD layer 150,the gate sidewall spacers 134, the
sacrificial gate oxide layers 130, and the second etch pro tection layer 165.For example,when the first etch protection layer 160 is formed ofSiC material,the first etch protection layer 160 can be dry etched (via RIE ) highly selective (e.g.,
100:1) to the oxide and nitride materials of the ILD layer
150, the gate sidewall spacers 134, and the sacrificial gate oxide layers 130 using, for example, an etching gas which includes a hydrogen -containing fluorocarbon gas such as CH3F, an oxygen -containing gas such as O2 and an optional
carrier gas such as Ar.
[0061] Following removal of the selected portions of the
first etch protection layer 160, the process flow continues with stripping away the second etch protection layer 165 , removing the sacrificial gate oxide layers 130, and then
removing remaining portions of the first etch protection layer 160. For example, FIGS. 6A and 6B are schematic rveisepwecstoivfeltyh,eafsteemripceornfdourcmtionrg daenviectechopfroFcIeGssS.to5Aselaencdtiv5eBly, remove the second etch protection layer 165. The second etch protection layer 165 can be etched using any suitable wet etch or dry etch technique,wherein the etch chemistry
and etch environment is configured to etch the material of
the second etch protection layer 165 selective to themate
rials of the surrounding features/elements.
[0062] Next, FIGS. 7A and 7B are schematic viewsof the
semiconductor device of FIGS. 6A and 6B , respectively,
after performing an etch process to selectively remove the sacrificial gate oxide layers 130 of the dummy gate struc
tures. During the gate oxide etch process, the underlying portions of the isolation layer 120 within the gate openings 128 are protected by the first etch protection layer 160, which prevents recessing and loss of the thickness of the
isolation layer 120. As further shown in FIGS. 7A and 7B , the removal of the sacrificial gate oxide layer 130 results in the formation of thinned upper portions of the semiconduc tor fins 115 (active fin portions) above the isolation layer 120

within the gate regions, wherein the active fin height H has
width W ' which is less than the initial width W of the bottom
portionsof the semiconductor fins 115 which are covered by the isolation layer 120.
[0063] In one embodiment, thesacrificialgate oxide layers
130 are removed using an isotropic etch process which has an etch chemistry that is configured to etch thematerial of the sacrificial gate oxide layers 130 highly selective to the material of the first etch protection layer 160.For example, when the first etch protection layer 160 is formed ofSic , an
etch selectivity of 100:1 (oxide:SiC ) can be achieved using
an HF-based wet etch chemistry. Since the thickness of the first protection layer 160 (e.g., thicknessof an SiC layer) can be precisely controlled ,and since the selectivity ofthe oxide etch can be precisely controlled, no variation in the oxide removal processofFIGS. 7A and 7B is introduced and ,thus,
the underlying isolation layer 120 can be readily protected from being etched during removal of the sacrificial gate
oxide layers 130.
[0064] Next, FIGS. 8A and 8B are schematic viewsof the semiconductor device of FIGS. 7A and 7B , respectively,
after performing an etch process to selectively remove remaining portions of the first etch protection layer 160. In one embodiment, the remaining portions of the first etch
protection layer 160 are removed using a wet etch process or
dry etch process having an etch chemistry which is highly
selectiveto thematerials of the first etch protection layer 160
so as to prevent/minimize etching of the materials of, e.g., the isolation layer 120, the semiconductor fins 115, and the gate sidewall spacers 134. For example , in one embodiment where the first etch protection layer 160 is formed of SiC , a dry etch process can beperformed to etch the first (SiC ) etch protection layer 160 highly selective to silicon oxide and silicon nitride materials using an etch gas comprising a hydrogen -containing fluorocarbon gas such as CH3F, an oxygen-containing gas such as O2 and an optional carrier gas
such as Ar.
[0065 ] Asshown in FIGS. 8A and 8B , following removal of the remaining portions of the first etch protection layer 160, the portions of the isolation layer 120 within the gate openings 138 are not recessed below the active fin height H of the upper portions (active and thinned portions) of the semiconductor fins 115 (active and thinned portions). In particular, as schematically illustrated in FIGS.8A and 8B , an upper surface of the isolation layer 120 is a substantially level with a transition region between the upper (thinner) active portion (width ofW ') ofthe vertical semiconductor fin 115 and the lower (wider) inactive portion (width of W ) of
the vertical semiconductor fin 115. As such , the isolation
layer 120 is not recessed, and remains to fully cover the bottom portions (inactive and wider portions) of the semi
conductor fins 115, thus achieving a uniform CD (critical
dimension ) in the vertical (height) direction ofthesemicon
ductor fins 115. This is to be contrasted with conventional
methods where the first etch protection layer 160 is not utilized , which results in the isolation layer 120 within the gate openings 138 being recessed during etching and removal of the sacrificial gate oxide layers 130, which
results in a non-uniform CD of the vertical semiconductor
fins 115 in the vertical height direction within the gate
regions .
[0066 ] Byway of example,FIG.9 is schematic view of the semiconductor device of FIG . 2B after removing the sacri ficial gate oxide layers 130 of the dummy gate structures in

US 2019/0385916 A1 8

Dec. 19, 2019

a conventional process in which the first etch protection
layer 160 is not utilized to protect the isolation layer 120
during etching of the sacrificial gate oxide layers 130. As shown in FIG . 9, removal of the sacrificial gate oxide layers
130 would result in etching of the exposed surface of the
isolation layer 120 within the opened gate region 138, thereby resulting in the recessing of the exposed upper surface of the isolation layer 120 by an amount H1. The recessing of the isolation layer 120 results in the exposure of an upper region of the wider ( W ) portions of the vertical semiconductor fins 115 by the amountH1. In this process, the active fin height (H +H1) ofthe vertical semiconductor fins 115 within the gate regions is increased, wherein each
vertical semiconductor fin 115 has a non -uniform vertical
(height) profile comprising a thinned upper portion (W ') of
height H , and a wider lower portion (W ) of heightH1. As noted above, thisnon -uniformity in the active heightprofile
of the vertical semiconductor fins 115 can decrease devices
performance due to, e.g., undesired leakage paths in the
FinFET gate structures.
[0067] Following removal ofthe remaining portionsofthe first etch protection layer 160,metallic gate structures ofthe FinFET devices D1 and D2 are formed using known tech niques. For example, the metallic gate structures can be formed to include gate dielectric layers and metallic gate electrode layers. The metallic gate structures are formed by depositing one or more conformal layers of gate dielectric
material over the surface of the semiconductor structure ,
depositing one or more layers of conductive material over the gate dielectric material, and performing a planarization process (e.g., CMP) to polish the surface of the semicon
ductor structure down to the ILD layer 150. The CMP process serves to remove theoverburden portionsofthe gate dielectric and conductive materials and, thus, form the gate
dielectric layers and themetallic gate electrodelayers ofthe
gate structures G1, G2, G3 and G4. As noted above, the
resulting metallic gate structures for gates G1 and G2 are
functional gate structures of the FinFET devicesD1 and D2,
respectively, while the resultingmetallic gate structures for gate G3 andG4 are non-functional gate structureswhich are
formed for reasons discussed above.
[0068] The gate dielectric layers are formed with any suitable dielectric material including, for example, nitride, oxynitride, or oxide or a high -k dielectric materialhaving a dielectric constant of about 3.9 or greater. In particular, the gate dielectric material can include silicon oxide, silicon nitride, silicon oxynitride,boron nitride,high-k materials, or any combination of these materials. Examples of high-k
materials include, but are not limited to ,metal oxides such as hafnium oxide, hafnium silicon oxide, hafnium silicon
oxynitride, lanthanum oxide, lanthanum aluminum oxide,
zirconium oxide, zirconium silicon oxide, zirconium silicon
oxynitride, tantalum oxide, titanium oxide,barium strontium titanium oxide, barium titanium oxide, strontium titanium oxide, yttrium oxide, aluminum oxide, lead scandium tan talum oxide, and lead zinc niobate. The high -k gate dielec tric materialmay further include dopants such as lanthanum ,
aluminum . In one embodiment of the invention , the confor
mal layer of gate dielectric material is formed with a
thickness in a range ofabout0.5 nm to about 2.5 nm ,which will vary depending on the target application . The gate
dielectric material of the gate dielectric layers is deposited
using known methods such as ALD , which allows for high
conformality of the gate dielectric material.

[0069] The gate electrode layers are formed with any
suitable conductive material including, for example, doped polycrystalline or amorphous silicon, germanium , silicon germanium , a metal (e.g., tungsten, titanium , tantalum , ruthenium ,zirconium , cobalt, copper, aluminum , lead,plati num , tin, silver, gold ), a conducting metallic compound material (e.g., tantalum nitride, titanium nitride, tantalum carbide, titanium carbide, titanium aluminum carbide, tung
sten silicide, tungsten nitride, ruthenium oxide, cobalt sili
cide, nickel silicide), carbon nanotube, conductive carbon , graphene, or any suitable combination of such conductive materials. The layer of conductive material may further comprise dopants that are incorporated during or after deposition. The layer of conductive material is deposited using a suitable deposition process, for example , CVD , PECVD , PVD , plating, thermal or e-beam evaporation , sputtering, etc.
[0070] In another embodiment, a thin conformallayer of work function metal (WFM ) may be deposited over the conformal gate dielectric layer prior to forming the gate electrode layer. The thin conformal WFM layer can be formed of one ormore types ofmetallicmaterials,including, but not limited to, TIN , TAN , TIAIC , Zr, W , Hf, Ti, Al, Ru, Pa, TiAl, ZrAI,WA1, TaA1,HfAl, TiAIC , TAC , TIC , TaMgC , or other work function metals or alloys that are commonly used to obtain targetwork functions which are suitable for the type (e.g.,n -type or p-type) of verticalFET devices that
are to be formed . The conformal WFM layer is deposited
using known methods such as ALD, CVD, etc. In one embodiment, the conformal WFM layer is formed with a thickness in a range of about 2 nm to about 5 nm . In another embodiment, the conductive material that forms the gate electrode layers can serve as a WFM layer. [0071] The type of gate structures that are formed will depend on the type of FinFET devices D1 and D2. For ienxalmogpilcec,iwrchueitnrytrheeqFuiirniFnEgThidgehv-ipceersfDor1maanncdeD(e2.ga.,rehiugthilgizaetde control), and low -power consumption , the FinFET devices D1 and D2 are fabricated with thin, high-k gate dielectric
layers. On the otherhand, as noted above,when the FinFET devices in certain device regions are utilized as I/O transis
tors which require a relatively large current flow , the gate structures comprise relatively thick gate dielectric layers (e.g., silicon oxide) which can withstand time-dependent
dielectric breakdown and other gate failure mechanisms that may result from high power applications. [0072] Following the formation ofthe metal gate struc tures, a middle -of-the-line (MOL ) process module is per
formed using knownmaterials and fabrication techniques to
form MOL contacts, such as vertical gate, source, and drain contacts, and other device contacts to active and/or passive components formed as part of a FEOL layer, the details of which are not necessary for one of ordinary skill in the art to understand embodiments of the invention as discussed
herein. In addition, following the MOL process module , a BEOL (back end ofline) process module is performed using knownmaterials and fabrication techniques to form a BEOL interconnect structure to provide connections between the
FinFET devices and other active or passive devices that are formed aspart of the FEOL layer,the details of which are not necessary for one of ordinary skill in the art to understand embodiments of the invention as discussed herein . [0073] It is to be understood that the methods discussed herein for fabricating FinFET devices with uniform height

US 2019/0385916 A1 9

Dec. 19 , 2019

profiles of vertical semiconductor fins can be incorporated as part of various semiconductor processing flows for fabricat
ing other types of semiconductor devices and integrated circuits with various analog and digital circuitry or mixed signal circuitry . The integrated circuit dies can be fabricated with various devices such as field -effect transistors, bipolar transistors,metal-oxide-semiconductor transistors, diodes, capacitors, inductors, etc. An integrated circuit in accor dance with the present invention can be employed in appli cations, hardware, and /or electronic systems.Suitable hard ware and systems for implementing the invention may include,but are not limited to, personal computers, commu nication networks, electronic commerce systems, portable communications devices (e.g., cell phones), solid-state media storage devices, functional circuitry, etc.Systemsand hardware incorporating such integrated circuits are consid ered part of the embodiments described herein . Given the teachings of the invention provided herein , one of ordinary skill in the art will be able to contemplate other implemen tations and applications of the techniques of the invention . [0074] Although exemplary embodiments have been described herein with reference to the accompanying fig
ures, it is to be understood that the invention is not limited
to those precise embodiments, and that various other changes and modifications may be made therein by one skilled in the art without departing from the scope of the appended claims.
1. A method for fabricating a semiconductor device , comprising:
forming a vertical semiconductor fin on a semiconductor substrate ;
forming an isolation layer on the semiconductor substrate, wherein the isolation layer covers a bottom portion of
the vertical semiconductor fin , and wherein an active
portion ofthe vertical semiconductor fin extendsabove a surface of the isolation layer ; forming a dummy gate structure to overlap a portion of the active portion of the vertical semiconductor fin ,
wherein the dummy gate structure comprises a sacri
ficial gate oxide layer, a sacrificial gate electrode layer formed on the sacrificial gate oxide layer, and a gate
sidewall spacer surrounding sidewalls of the sacrificial
gate electrode layer; removing the dummy gate structure by etching the sac
rificial gate electrode layer, etching the sacrificial gate oxide layer, and utilizing a first etch protection layer to prevent recessing of the isolation layer during the etching of the sacrificial gate oxide layer, and forming a metallic gate structure in place of the dummy
gate structure ;
wherein removing the dummy gate structure comprises: etching the sacrificial gate electrode layer selective to the gate sidewall spacer and the sacrificial gate oxide layer, to form a gate opening defined by the gate sidewall spacer, wherein the gate opening exposes the sacrificial gate oxide layer and a portion of the isolation layer at a bottom of the gate opening; forming the first etch protection layer on the portion of the isolation layer exposed within the gate opening; etching the sacrificial gate oxide layer exposed within the gate opening using an etch process which etches the sacrificial gate oxide layer selective to the first etch protection layer, and

removing the first etch protection layer using an etch process which etches the first etch protection layer
selective to the isolation layer. 2. (canceled) 3. Themethod of claim 1,wherein the first etch protection layer comprises silicon carbide material and wherein the
isolation layer comprises silicon oxide material.
4. The method of claim 1 , wherein forming the first etch
protection layer on theportion ofthe isolation layer exposed within the gate opening, comprises:
performing an anisotropic deposition process to selec tively deposit a first layer of insulating material on exposed lateral surfaces,wherein a portion of the first layer of insulatingmaterial formsthe first etch protec tion layer which covers the portion of the isolation layer exposed within the gate opening;
forming a second etch protection layer to cover the first etch protection layer;
performing an etch process to selectively remove portions
of the first layer of insulating material which are not covered by the second etch protection layer, and performing an etch process to remove the second etch protection layer selective to the first etch protection
layer .
tro5p.icThdeepmoesitthioodn opfroccleasism c4o,mwphreirseeisn apneirsfotorrompiincgalltyhedaenpiosso
iting a layerofsilicon carbidematerial on the exposed lateral surfaces to form the first etch protection layer. etc6h. pTrhoetemcteitohnoldayoefr ccloamimpri4s,eswh:erein forming the second
forming a self-planarizing layer of insulating material to fill the gate opening with the dielectric material; and
performing an etch -back process to recess the self-pla narizing layer of insulating material down to a target level which is below an upper surface of the active
portion of the vertical semiconductor fin .
7. Themethod of claim 1, wherein forming the dummy gate structure comprises selectively growing an oxide layer on a surface of the active portion of the vertical semicon
ductor fin which extends above a surface of the isolation
layer, wherein sacrificial gate oxide layer comprises the
selectively grown oxide layer.
8. The method of claim 1 , wherein forming the dummy
gate structure comprises selectively oxidizing a surface of the active portion of the vertical semiconductor fin which
extends above a surface of the isolation layer, wherein the
sacrificial gate oxide layer of the dummy gate structure
comprises the oxidized surface of the active portion of the
vertical semiconductor fin such that removing the sacrificial
gate oxide layer results in thinning of the active portion of
the vertical semiconductor fin .
9. The method of claim 1, wherein forming the vertical semiconductor fin comprises etching a surface of the semi
conductor substrate to form the vertical semiconductor fin ,
and wherein forming the isolation layer comprises: forming a planarized layer of oxide material over the
etched surface of the semiconductor substrate to cover
the vertical semiconductor fin ; and
performing an etch-back process to recess the planarized
layer of oxide material down to a target thickness to form the isolation layer. 10. The method of claim 1, further comprising forming source/drain layers on exposed portions of the vertical

US 2019/0385916 A1 10

Dec. 19 , 2019

semiconductor fin which extend past the gate sidewall spacer on opposing sides of the dummy gate structure . com1p1r.isAinmge:thod for fabricating a semiconductor device,
forming a vertical semiconductor fin on a semiconductor substrate , the vertical semiconductor fin having a first width ;
forming an isolation layer on the semiconductor substrate, wherein the isolation layer covers a bottom portion of
the vertical semiconductor fin , and wherein an active
portion of the vertical semiconductor fin extends above a surface of the isolation layer,
selectively oxidizing a surface of the active portion of the
vertical semiconductor fin which extends above a sur
face of the isolation layer to form a sacrificial gate oxide layer; forming a dummy gate structure to overlap a portion of the active portion of the vertical semiconductor fin , wherein the dummy gate structure comprises the sac rificialgateoxide layer,a sacrificial gate electrode layer formed on the sacrificial gate oxide layer, and a gate
sidewall spacer surrounding sidewalls of the sacrificial
gate electrode layer, removing the dummy gate structure by etching the sac
rificial gate electrode layer, etching the sacrificial gate oxide layer, and utilizing a first etch protection layer to prevent recessing of the isolation layer during the etching of the sacrificial gate oxide layer; and
forming a metallic gate structure in place of the dummy
gate structure;
wherein removing the dummy gate structure comprises:
etching the sacrificial gate electrode layer selective to the gate sidewall spacer and the sacrificial gate oxide layer, to form a gate opening defined by the gate sidewall spacer, wherein the gate opening exposes the sacrificial gate oxide layer and a portion of the isolation layer at a bottom of the gate opening;
forming the first etch protection layer on the portion of the isolation layer exposed within the gate opening;
etching the sacrificial gate oxide layer exposed within the gate opening using an etch process which etches the sacrificial gate oxide layer selective to the first etch protection layer,wherein removing the sacrifi cial gate oxide layer results in thinning of the active portion of the vertical semiconductor fin within the
gate opening to a secondwidth ,which is less than the
first width of a portion of the vertical semiconductor fin covered by the isolation layer; and removing the first etch protection layer using an etch process which etches the first etch protection layer selective to the isolation layer ; wherein the first etch protection layer protects the isolation layer from being recessed during etching of

the sacrificial gate oxide layer so that the portion of
the vertical semiconductor fin having the first width
remains covered by the isolation layer. 12. ( canceled )
13. The method of claim 11, wherein the first etch
protection layer comprises silicon carbide material and wherein the isolation layer comprises silicon oxidematerial.
14.Themethod of claim 11, wherein forming the first etch protection layer on the portion of the isolation layer exposed within the gate opening, comprises:
performing an anisotropic deposition process to selec tively deposit a first layer of insulating material on
exposed lateral surfaces, wherein a portion of the first
layer of insulatingmaterial formsthe first etch protec tion layer which covers the portion of the isolation layer exposed within the gate opening;
forming a second etch protection layer to cover the first etch protection layer;
performing an etch process to selectively remove portions of the first layer of insulating material which are not covered by the second etch protection layer; and
performing an etch process to remove the second etch protection layer selective to the first etch protection
layer.
15. The method of claim 14, wherein performing the anisotropic deposition process comprises anisotropically depositing a layer of silicon carbide material on the exposed lateral surfaces to form the first etch protection layer. etc1h6.prTohteecmteiotnholadyeorf ccloamipmris14e,sw:herein forming the second
forming a self-planarizing layer of insulating material to fill the gate opening with the dielectric material; and
performing an etch-back process to recess the self-pla narizing layer of insulating material down to a target
level which is below an upper surface of the active portion of the vertical semiconductor fin . 17. Themethod of claim 11, wherein forming the vertical semiconductor fin comprises etching a surface of the semi conductor substrate to form the vertical semiconductor fin ,
and wherein forming the isolation layer comprises: forming a planarized layer of oxide material over the
etched surface of the semiconductor substrate to cover the vertical semiconductor fin ; and
performing an etch -back process to recess the planarized layer of oxide material down to a target thickness ,
which defines the active portion of the vertical semi
conductor fin .
18. The method of claim 11, further comprising forming source/drain layers on exposed portions of the vertical semiconductor fin which extend past the gate sidewall spacer on opposing sides of the dummy gate structure.
19.-20. (canceled )
